Repository: Harrison-Li/Perovskite-MutiAI-Agent

# Perovskite MultiAI Agent (Not released)
These code are written during my undergraduate. So, my code skills might not be clean and formal as now. Appologize for that.

## Schematic of Perovskite Muti-AI Agent

## Functionality of this system
Please note that since the Unimol (mol predictor) and Synthesis advisor tool has large model weight. So, you can directlt fork the repository from [Unimol](https://github.com/deepmodeling/Uni-Mol) and [RetroExplainer](https://github.com/wangyu-sd/RetroExplainer). This repo is **pre-released** since . I will keep updating it until manuscript submission.

- **Literature Data Extractor**

  Helps pull useful information from research papers, such as material properties or experimental details, to support molecule evaluation.

- **Retrieval-Augmented Generation (RAG)**

  Improves molecule suggestions by referencing external sources, making the model’s output more informed and grounded.

- **SAMGPT**

  A molecule generator that can take structure constraints and desired properties into account. Useful for designing molecules like SAMs (self-assembled monolayers).

- **UniMol**

  A model used to predict properties of molecules, helping to screen and evaluate generated candidates before further steps.

- **Supplier Search Tool (via MolPort API)**

  Finds available molecules from commercial suppliers, along with their prices and other purchasing information.

- **Molecule Utilities**

  Offers tools for drawing molecules and converting between IUPAC names and SMILES strings:

  IUPAC $\rightleftharpoons$ SMILES

- **Retrosynthesis Planner**

  Suggests possible synthetic routes for the generated molecules, to help check how they might be made in practice.

## How to use Perovskite Multi-AI Agent
The AI_agents jupyter notebook provides some examples of invoking the agent. You can change the API in the notebook.

## PSC dataset collected from literatures
The all_PSC_dataset contains parameters extracted from approximately 319 papers (ACS, Springer, Elsevier, Weily, etc.)

File: sam_agent/psc_vectors/document.json (part 1 of 71)
["DOI: 10.1002_adfm.201900417\n\nMolecule Synthesis Detalis:\n  - molecule name:\n    1-ethyl-4-amino-1,2,4-triazolium iodine ([EATZ]I)\n    total synthesis step:\n    1\n    steps:\n    - step name:\n    Preparation of Triazolium ILs\n    reactants name:\n    4-amino-1,2,4-triazolium, C2H5I\n    reactants SMILES:\n    N/A\n    products name:\n    [EATZ]I\n    products SMILES:\n    N/A\n    reagents:\n    C2H5I\n    reaction condition:\n    323 K for 24 h, protected from light\n    catalyst:\n    N/A\n    solvent:\n    acetonitrile\n    dilution washing solvent:\n    N/A\n    Purification:\n    rotary evaporation, heating under vacuum\n    eluent:\n    N/A\n    products appearance:\n    viscous deep wine red solution\n    yield:\n    quantitative yield (> 98.0%)\n    characterization:\n    1H NMR:\n    condition:\n    600 MHz, CDCl3\n    data:\n    0.936 (t, 3H), 4.428 (t, 2H), 9.021 (s, 1H), 10.596 (s, 1H)\n    13C NMR:\n    condition:\n    N/A\n    data:\n    N/A\n    31P NMR:\n    condition:\n    N/A\n    data:\n    N/A\n    HRMS:\n    condition:\n    N/A\n    data:\n    N/A\n\nSelf-Assembled Monolayer(Sam) Molecular Property:\n  molecule name:\n    N/A\n  HOMO (eV):\n    N/A\n  LUMO (eV):\n    N/A\n  Dipole moment (Debye):\n    N/A\n\nPerovskite Layer Property:\n  composition:\n    MAPbI3, MA/EATZ, MA/BATZ, MA/OATZ\n  bandgap:\n    N/A\n  Photoluminescence (PL) peak position:\n    N/A\n  valence band maximum:\n    N/A\n  conduction band minimum:\n    N/A\n\nDevice Fabrication Process:\n  device structure:\n    ITO/TiO2/MAPbI3 or (MA/RATZ)/spiro-OMeTAD/Au\n  device type:\n    N/A\n  substrate type:\n    Indium tin oxide (ITO)\n  Metal oxide layer:\n    composition:\n      TiO2\n    additive:\n      N/A\n    additive concentration:\n      N/A\n    preparation method:\n      spin coating\n    solvent used:\n      N/A\n    precursor concentration:\n      N/A\n    spin coating speed:\n      4000 rpm\n    spin coating time:\n      50 s\n    annealing time:\n      10 min\n    annealing temperature:\n      150°C\n    thickness:\n      N/A\n  self assembled monolayer:\n    composition:\n      N/A\n    additive:\n      N/A\n    additive concentration:\n      N/A\n    preparation method:\n      N/A\n    solvent used:\n      N/A\n    precursor concentration:\n      N/A\n    spin coating speed:\n      N/A\n    spin coating time:\n      N/A\n    annealing temperature:\n      N/A\n    annealing time:\n      N/A\n    thickness:\n      N/A\n  bottom interface layer:\n    composition:\n      N/A\n    additive:\n      N/A\n    additive concentration:\n      N/A\n    preparation method:\n      N/A\n    solvent used:\n      N/A\n    precursor concentration:\n      N/A\n    spin coating speed:\n      N/A\n    spin coating time:\n      N/A\n    annealing temperature:\n      N/A\n    annealing time:\n      N/A\n    thickness:\n      N/A\n  perovskite layer:\n    composition:\n      MAPbI3 or MA/RATZ\n    additive:\n      triazolium ILs\n    additive concentration:\n      N/A\n    preparation method:\n      spin coating\n    solvent used:\n      γ-butyrolactone and DMSO (7:3, v:v)\n    precursor concentration:\n      N/A\n    spin coating speed:\n      3000 rpm\n    spin coating time:\n      50 s\n    antisolvent:\n      chlorobenzene\n    annealing time:\n      10 min\n    annealing temperature:\n      100°C\n    thickness:\n      N/A\n  top interface layer:\n    composition:\n      N/A\n    additive:\n      N/A\n    additive concentration:\n      N/A\n    preparation method:\n      N/A\n    solvent used:\n      N/A\n    precursor concentration:\n      N/A\n    spin coating speed:\n      N/A\n    spin coating time:\n      N/A\n    annealing time:\n      N/A\n    annealing temperature:\n      N/A\n    thickness:\n      N/A\n  top charge transport layer:\n    composition:\n      spiro-OMeTAD\n    additive:\n      4-tBP, Li-TFSI\n    additive concentration:\n      30 µL, 520 mg in 1 mL acetonitrile\n    preparation method:\n      spin coating\n    solvent used:\n      chlorobenzene\n    precursor concentration:\n      75 mg in 1 mL\n    spin coating speed:\n      4000 rpm\n    spin coating time:\n      40 s\n    annealing time:\n      N/A\n    annealing temperature:\n      N/A\n    thickness:\n      N/A\n  charge block layer:\n    composition:\n      N/A\n    additive:\n      N/A\n    additive concentration:\n      N/A\n    preparation method:\n      N/A\n    solvent used:\n      N/A\n    precursor concentration:\n      N/A\n    spin coating speed:\n      N/A\n    spin coating time:\n      N/A\n    annealing time:\n      N/A\n    annealing temperature:\n      N/A\n    thickness:\n      N/A\n  metal electrodes:\n    type:\n      Au\n    preparation method:\n      thermal evaporation\n    thickness:\n      80 nm\n  device area:\n    N/A\n\nDevice Performance:\n  - device name:\n    MAPbI3\n    device structure:\n    ITO/TiO2/MAPbI3/spiro-OMeTAD/Au\n    photovoltaic parameters:\n    forward scan:\n    open circuit voltage:\n    1.07 V\n    short circuit current density:\n    21.82 mA/cm²\n    fill factor:\n    69%\n    power conversion efficiency:\n    16.13%\n    reverse scan:\n    open circuit voltage:\n    N/A\n    short circuit current density:\n    N/A\n    fill factor:\n    N/A\n    power conversion efficiency:\n    N/A\n    average scan values:\n    open circuit voltage:\n    1.07 ± 0.01 V\n    short circuit current density:\n    21.82 ± 0.45 mA/cm²\n    fill factor:\n    69.00 ± 0.17%\n    power conversion efficiency:\n    16.13 ± 0.41%\n    integrated current density from EQE:\n    21.73 mA/cm²\n    stability:\n    thermal stability:\n    atmosphere:\n    N2\n    condition:\n    85 °C\n    aging time:\n    30 h\n    degradation percentage:\n    ≈80%\n    photostability:\n    atmosphere:\n    N/A\n    condition:\n    N/A\n    aging time:\n    N/A\n    degradation percentage:\n    N/A\n    operational stability:\n    atmosphere:\n    Ambient air (40±5% RH)\n    condition:\n    Unencapsulated, MPP tracking\n    aging time:\n    17 h\n    degradation percentage:\n    70%\n    humidity stability:\n    atmosphere:\n    Ambient air (40±5% RH)\n    condition:\n    Unencapsulated\n    aging time:\n    800 h\n    degradation percentage:\n    >70%\n    storage stability:\n    atmosphere:\n    N/A\n    condition:\n    N/A\n    aging time:\n    N/A\n    degradation percentage:\n    N/A\n  - device name:\n    MA/EATZ\n    device structure:\n    ITO/TiO2/MA/EATZ/spiro-OMeTAD/Au\n    photovoltaic parameters:\n    forward scan:\n    open circuit voltage:\n    1.10 V\n    short circuit current density:\n    23.39 mA/cm²\n    fill factor:\n    77.84%\n    power conversion efficiency:\n    20.03%\n    reverse scan:\n    open circuit voltage:\n    N/A\n    short circuit current density:\n    N/A\n    fill factor:\n    N/A\n    power conversion efficiency:\n    N/A\n    average scan values:\n    open circuit voltage:\n    1.10 ± 0.01 V\n    short circuit current density:\n    23.39 ± 0.22 mA/cm²\n    fill factor:\n    77.84 ± 0.14%\n    power conversion efficiency:\n    20.03 ± 0.28%\n    integrated current density from EQE:\n    23.32 mA/cm²\n    stability:\n    thermal stability:\n    atmosphere:\n    N2\n    condition:\n    85 °C\n    aging time:\n    35 h\n    degradation percentage:\n    ≈80%\n    photostability:\n    atmosphere:\n    N/A\n    condition:\n    N/A\n    aging time:\n    N/A\n    degradation percentage:\n    N/A\n    operational stability:\n    atmosphere:\n    Ambient air (40±5% RH)\n    condition:\n    Unencapsulated, MPP tracking\n    aging time:\n    30 h\n    degradation percentage:\n    20%\n    humidity stability:\n    atmosphere:\n    Ambient air (80±5% RH)\n    condition:\n    Unencapsulated\n    aging time:\n    300 h\n    degradation percentage:\n    20%\n    storage stability:\n    atmosphere:\n    Ambient air (40±5% RH)\n    condition:\n    Unencapsulated\n    aging time:\n    3500 h\n    degradation percentage:\n    32%\n  - device name:\n    MA/BATZ\n    device structure:\n    ITO/TiO2/MA/BATZ/spiro-OMeTAD/Au\n    photovoltaic parameters:\n    forward scan:\n    open circuit voltage:\n    1.10 V\n    short circuit current density:\n    22.95 mA/cm²\n    fill factor:\n    74.83%\n    power conversion efficiency:\n    18.72%\n    reverse scan:\n    open circuit voltage:\n    N/A\n    short circuit current density:\n    N/A\n    fill factor:\n    N/A\n    power conversion efficiency:\n    N/A\n    average scan values:\n    open circuit voltage:\n    1.10 ± 0.01 V\n    short circuit current density:\n    22.95 ± 0.32 mA/cm²\n    fill factor:\n    74.83 ± 0.14%\n    power conversion efficiency:\n    18.72 ± 0.60%\n    integrated current density from EQE:\n    22.91 mA/cm²\n    stability:\n    thermal stability:\n    atmosphere:\n    N2\n    condition:\n    85 °C\n    aging time:\n    N/A\n    degradation percentage:\n    N/A\n    photostability:\n    atmosphere:\n    N/A\n    condition:\n    N/A\n    aging time:\n    N/A\n    degradation percentage:\n    N/A\n    operational stability:\n    atmosphere:\n    N/A\n    condition:\n    N/A\n    aging time:\n    N/A\n    degradation percentage:\n    N/A\n    humidity stability:\n    atmosphere:\n    Ambient air (80±5% RH)\n    condition:\n    Unencapsulated\n    aging time:\n    N/A\n    degradation percentage:\n    N/A\n    storage stability:\n    atmosphere:\n    Ambient air (40±5% RH)\n    condition:\n    Unencapsulated\n    aging time:\n    3500 h\n    degradation percentage:\n    25%\n  - device name:\n    MA/OATZ\n    device structure:\n    ITO/TiO2/MA/OATZ/spiro-OMeTAD/Au\n    photovoltaic parameters:\n    forward scan:\n    open circuit voltage:\n    1.10 V\n    short circuit current density:\n    22.18 mA/cm²\n    fill factor:\n    71.03%\n    power conversion efficiency:\n    17.33%\n    reverse scan:\n    open circuit voltage:\n    N/A\n    short circuit current density:\n    N/A\n    fill factor:\n    N/A\n    power conversion efficiency:\n    N/A\n    average scan values:\n    open circuit voltage:\n    1.10 ± 0.01 V\n    short circuit current density:\n    22.18 ± 0.34 mA/cm²\n    fill factor:\n    71.03 ± 0.13%\n    power conversion efficiency:\n    17.33 ± 0.42%\n    integrated current density from EQE:\n    22.16 mA/cm²\n    stability:\n    thermal stability:\n    atmosphere:\n    N2\n    condition:\n    85 °C\n    aging time:\n    N/A\n    degradation percentage:\n    N/A\n    photostability:\n    atmosphere:\n    N/A\n    condition:\n    N/A\n    aging time:\n    N/A\n    degradation percentage:\n    N/A\n    operational stability:\n    atmosphere:\n    N/A\n    condition:\n    N/A\n    aging time:\n    N/A\n    degradation percentage:\n    N/A\n    humidity stability:\n    atmosphere:\n    Ambient air (80±5% RH)\n    condition:\n    Unencapsulated\n    aging time:\n    300 h\n    degradation percentage:\n    20%\n    storage stability:\n    atmosphere:\n    Ambient air (40±5% RH)\n    condition:\n    Unencapsulated\n    aging time:\n    3500 h\n    degradation percentage:\n    20%", "DOI: 10.1002_adfm.202208793\n\nMolecule Synthesis Detalis:\n  - molecule name:\n    (2-(3,7-Dibromo-10H-phenoxazin-10-yl)ethyl)phosphonic acid (Br-2EPO)\n    total synthesis step:\n    5\n    steps:\n    - step name:\n    Step 1\n    reactants name:\n    10H-phenoxazine (1a), bromoacetyl bromide\n    reactants SMILES:\n    N1C2=C(OC3=C1C=CC=C3)C=CC=C2, O=C(Br)CBr\n    products name:\n    2-Bromo-1-(10H-phenoxazin-10-yl)ethan-1-one (2a)\n    products SMILES:\n    BrCC(=O)N1C2=C(OC3=C1C=CC=C3)C=CC=C2\n    reagents:\n    bromoacetyl bromide\n    reaction condition:\n    80°C for 12 h under nitrogen\n    catalyst:\n    N/A\n    solvent:\n    dry toluene\n    dilution washing solvent:\n    ethyl acetate, sodium bicarbonate, water, brine\n    Purification:\n    flash column chromatography\n    eluent:\n    hexane/ethyl acetate (100/0 to 80/20)\n    products appearance:\n    yellowish liquid\n    yield:\n    85%\n    characterization:\n    1H NMR:\n    condition:\n    400 MHz, 298 K, CDCl3\n    data:\n    δ 7.62 (d, J = 7.9 Hz, 2H) 7.27–7.22 (m, 2H), 7.19–7.14 (m, 4H), 4.13 (s, 2H)\n    13C NMR:\n    condition:\n    101 MHz, 298 K, CDCl3\n    data:\n    δ 165.8, 151.2, 129.0, 127.8, 124.5, 123.9, 117.3, 27.1\n    31P NMR:\n    condition:\n    N/A\n    data:\n    N/A\n    HRMS:\n    condition:\n    N/A\n    data:\n    m/z calcd for C14H11BrNO2 [M + H]+ 303.9968, found 303.9970 (∆ = 0.7 ppm)\n    - step name:\n    Step 2\n    reactants name:\n    2-Bromo-1-(10H-phenoxazin-10-yl)ethan-1-one (2a)\n    reactants SMILES:\n    BrCC(=O)N1C2=C(OC3=C1C=CC=C3)C=CC=C2\n    products name:\n    10-(2-Bromoethyl)-10H-phenoxazine (3a)\n    products SMILES:\n    BrCCN1C2=C(OC3=C1C=CC=C3)C=CC=C2\n    reagents:\n    BH3 · THF, BF3 · OEt2\n    reaction condition:\n    room temperature for 24 h\n    catalyst:\n    N/A\n    solvent:\n    THF\n    dilution washing solvent:\n    ethyl acetate, sodium bicarbonate, water, brine\n    Purification:\n    flash column chromatography\n    eluent:\n    hexane/dichloromethane (100/0 to 90/10)\n    products appearance:\n    white solid\n    yield:\n    88%\n    characterization:\n    1H NMR:\n    condition:\n    400 MHz, 298 K, CDCl3\n    data:\n    δ 6.86 (t, J = 7.5 Hz, 2H), 6.76–6.69 (m, 4H), 6.52 (d, J = 8.0 Hz, 2H), 3.91 (t, J = 8.4 Hz, 2H), 3.48 (t, J = 8.4 Hz, 2H)\n    13C NMR:\n    condition:\n    101 MHz, 298 K, CDCl3\n    data:\n    δ 144.7, 132.2, 123.8, 121.7, 115.8, 111.1, 45.9, 25.8\n    31P NMR:\n    condition:\n    N/A\n    data:\n    N/A\n    HRMS:\n    condition:\n    N/A\n    data:\n    m/z calcd for C14H12BrNO [M]+ 289.0097, found 289.0095 (∆ = 0.7 ppm)\n    - step name:\n    Step 3\n    reactants name:\n    10-(2-Bromoethyl)-10H-phenoxazine (3a)\n    reactants SMILES:\n    BrCCN1C2=C(OC3=C1C=CC=C3)C=CC=C2\n    products name:\n    3,7-Dibromo-10-(2-bromoethyl)-10H-phenoxazine (4a)\n    products SMILES:\n    BrCCN1C2=C(OC3=C1C(Br)=CC=C3Br)C=CC=C2\n    reagents:\n    NBS\n    reaction condition:\n    0°C to room temperature for 16 h\n    catalyst:\n    N/A\n    solvent:\n    dry dichloromethane\n    dilution washing solvent:\n    N/A\n    Purification:\n    N/A\n    eluent:\n    N/A\n    products appearance:\n    white solid\n    yield:\n    78%\n    characterization:\n    1H NMR:\n    condition:\n    400 MHz, 298 K, (CD3)2SO\n    data:\n    δ 7.03 (dd, J = 8.7, 2.4 Hz, 2H), 6.87 (d, J = 2.4 Hz, 2H), 6.73 (d, J = 8.7 Hz, 2H), 3.99 (t, J = 7.2 Hz, 2H), 3.61 (t, J = 7.2 Hz, 2H)\n    13C NMR:\n    condition:\n    101 MHz, 298 K, (CD3)2SO\n    data:\n    δ 144.4, 131.4, 126.9, 118.0, 114.3, 112.0, 44.8, 27.7\n    31P NMR:\n    condition:\n    N/A\n    data:\n    N/A\n    HRMS:\n    condition:\n    N/A\n    data:\n    m/z calcd for C14H11Br3NO [M + H]+ 447.8365, found 447.8361 (∆ = 0.9 ppm)\n    - step name:\n    Step 4\n    reactants name:\n    3,7-Dibromo-10-(2-bromoethyl)-10H-phenoxazine (4a)\n    reactants SMILES:\n    BrCCN1C2=C(OC3=C1C(Br)=CC=C3Br)C=CC=C2\n    products name:\n    Diethyl (2-(3,7-dibromo-10H-phenoxazin-10-yl)ethyl)phosphonate (5a)\n    products SMILES:\n    CCOP(=O)(OCC)CCN1C2=C(OC3=C1C(Br)=CC=C3Br)C=CC=C2\n    reagents:\n    triethyl phosphite\n    reaction condition:\n    165°C for 18 h\n    catalyst:\n    N/A\n    solvent:\n    N/A\n    dilution washing solvent:\n    N/A\n    Purification:\n    flash column chromatography\n    eluent:\n    hexane/ethyl acetate (100/0 to 10/90)\n    products appearance:\n    yellowish liquid\n    yield:\n    88%\n    characterization:\n    1H NMR:\n    condition:\n    400 MHz, 298 K, CDCl3\n    data:\n    δ 6.91 (dd, J = 8.6, 2.3 Hz, 2H), 6.73 (d, J = 2.3 Hz, 2H), 6.35 (d, J = 8.6 Hz, 2H), 4.21–4.09 (m, 4H), 3.76–3.71 (m, 2H), 2.07–1.98 (m, 2H), 1.37 (t, J = 7.1 Hz, 6H)\n    13C NMR:\n    condition:\n    101 MHz, 298 K, CDCl3\n    data:\n    δ 145.2, 131.1, 126.8, 118.9, 113.0, 112.3, 62.1 (d, J = 6.6 Hz), 37.9, 21.6 (d, J = 137 Hz), 16.6 (d, J = 5.9 Hz)\n    31P NMR:\n    condition:\n    162 MHz, 298 K, CDCl3\n    data:\n    δ 27.80\n    HRMS:\n    condition:\n    N/A\n    data:\n    m/z calcd for C18H21Br2NO4P [M + H]+ 505.9550, found 505.9543 (∆ = 1.4 ppm)\n    - step name:\n    Step 5\n    reactants name:\n    Diethyl (2-(3,7-dibromo-10H-phenoxazin-10-yl)ethyl)phosphonate (5a)\n    reactants SMILES:\n    CCOP(=O)(OCC)CCN1C2=C(OC3=C1C(Br)=CC=C3Br)C=CC=C2\n    products name:\n    (2-(3,7-Dibromo-10H-phenoxazin-10-yl)ethyl)phosphonic acid (Br-2EPO)\n    products SMILES:\n    O=P(O)(O)CCN1C2=C(OC3=C1C(Br)=CC=C3Br)C=CC=C2\n    reagents:\n    bromotrimethylsilane\n    reaction condition:\n    room temperature for 24 h\n    catalyst:\n    N/A\n    solvent:\n    dry dichloromethane, methanol, water\n    dilution washing solvent:\n    N/A\n    Purification:\n    precipitation\n    eluent:\n    N/A\n    products appearance:\n    pinkish solid\n    yield:\n    80%\n    characterization:\n    1H NMR:\n    condition:\n    400 MHz, 298 K, (CD3)2SO\n    data:\n    δ 7.04 (dd, J = 8.6, 2.2 Hz, 2H), 6.85 (d, J = 2.2 Hz, 2H), 6.58 (d, J = 8.6 Hz, 2H), 3.72–3.66 (m, 2H), 1.88–1.79 (m, 2H)\n    13C NMR:\n    condition:\n    101 MHz, 298 K, (CD3)2SO\n    data:\n    δ 144.7, 131.4, 127.0, 118.0, 113.3, 111.8, 38.6, 23.0 (d, J = 130 Hz)\n    31P NMR:\n    condition:\n    162 MHz, 298 K, (CD3)2SO\n    data:\n    δ 21.90\n    HRMS:\n    condition:\n    N/A\n    data:\n    m/z calcd for C14H13Br2NO4P [M + H]+ 449.8924, found 449.8924 (∆ = 0 ppm)\n  - molecule name:\n    (2-(3,7-Dibromo-10H-phenoselenazin-10-yl)ethyl)phosphonic acid (Br-2EPSe)\n    total synthesis step:\n    5\n    steps:\n    - step name:\n    Step 1\n    reactants name:\n    10H-phenoselenazine (1c), bromoacetyl bromide\n    reactants SMILES:\n    N1C2=C(SeC3=C1C=CC=C3)C=CC=C2, O=C(Br)CBr\n    products name:\n    2-Bromo-1-(10H-phenoselenazin-10-yl)ethan-1-one (2c)\n    products SMILES:\n    BrCC(=O)N1C2=C(SeC3=C1C=CC=C3)C=CC=C2\n    reagents:\n    bromoacetyl bromide\n    reaction condition:\n    80°C for 12 h under nitrogen\n    catalyst:\n    N/A\n    solvent:\n    dry toluene\n    dilution washing solvent:\n    ethyl acetate, sodium bicarbonate, water, brine\n    Purification:\n    flash column chromatography\n    eluent:\n    hexane/ethyl acetate (100/0 to 80/20)\n    products appearance:\n    yellowish liquid\n    yield:\n    77%\n    characterization:\n    1H NMR:\n    condition:\n    400 MHz, 298 K, CDCl3\n    data:\n    δ 7.62 (t, J = 7.7 Hz, 4H), 7.38 (t, J = 7.5 Hz, 2H), 7.24 (t, J = 7.5 Hz, 2H), 3.94 (s, 2H)\n    13C NMR:\n    condition:\n    101 MHz, 298 K, CDCl3\n    data:\n    δ 165.9, 138.6, 130.8, 127.9, 127.8, 27.1 (The two aromatic carbon signals were not observed due to the overlap between peaks)\n    31P NMR:\n    condition:\n    N/A\n    data:\n    N/A\n    HRMS:\n    condition:\n    N/A\n    data:\n    m/z calcd for C14H11BrNOSe [M + H]+ 367.9181, found 367.9179 (∆ = 0.5 ppm)\n    - step name:\n    Step 2\n    reactants name:\n    2-Bromo-1-(10H-phenoselenazin-10-yl)ethan-1-one (2c)\n    reactants SMILES:\n    BrCC(=O)N1C2=C(SeC3=C1C=CC=C3)C=CC=C2\n    products name:\n    10-(2-Bromoethyl)-10H-phenoselenazine (3c)\n    products SMILES:\n    BrCCN1C2=C(SeC3=C1C=CC=C3)C=CC=C2\n    reagents:\n    BH3 · THF, BF3 · OEt2\n    reaction condition:\n    room temperature for 24 h\n    catalyst:\n    N/A\n    solvent:\n    THF\n    dilution washing solvent:\n    ethyl acetate, sodium bicarbonate, water, brine\n    Purification:\n    flash column chromatography\n    eluent:\n    hexane/dichloromethane (100/0 to 85/15)\n    products appearance:\n    white solid\n    yield:\n    55%\n    characterization:\n    1H NMR:\n    condition:\n    400 MHz, 298 K, CDCl3\n    data:\n    δ 7.35 (d, J = 7.6 Hz, 2H), 7.23 (t, J = 8.2 Hz, 2H), 6.99–6.95 (m, 4H), 4.32 (t, J = 7.3 Hz, 2H), 3.57 (t, J = 7.3 Hz, 2H)\n    13C NMR:\n    condition:\n    101 MHz, 298 K, CDCl3\n    data:\n    δ 144.7, 130.5, 127.9, 123.8, 123.1, 117.0, 50.7, 28.4\n    31P NMR:\n    condition:\n    N/A\n    data:\n    N/A\n    HRMS:\n    condition:\n    N/A\n    data:\n    m/z calcd for C14H13BrNSe [M + H]+ 353.9388, found 353.9378 (∆ = 2.8 ppm)\n    - step name:\n    Step 3\n    reactants name:\n    10-(2-Bromoethyl)-10H-phenoselenazine (3c)\n    reactants SMILES:\n    BrCCN1C2\n\nSelf-Assembled Monolayer(Sam) Molecular Property:\n  molecule name:\n    Br-2EPO, Br-2EPT, Br-2EPSe\n  HOMO (eV):\n    - value:\n      -5.26, -5.56, -5.60\n      method type:\n      Simulation\n      method:\n      DFT Calculation\n      details:\n      B3LYP/def2-SVP basis set in gas phase and equilibrium solvation in ethanol via CPCM\n    - value:\n      -5.67, -5.76, -5.84\n      method type:\n      Experimental\n      method:\n      UPS Measurement\n      details:\n      N/A\n  LUMO (eV):\n    - value:\n      -1.82, -1.92, -1.93\n      method type:\n      Simulation\n      method:\n      DFT Calculation\n      details:\n      N/A\n    - value:\n      -2.39, -2.41, -2.39\n      method type:\n      Experimental\n      method:\n      N/A\n      details:\n      N/A\n  Dipole moment (Debye):\n    - value:\n      5.55, 5.45, 5.03\n      method type:\n      Simulation\n      method:\n      DFT Calculation\n      details:\n      N/A\n\nPerovskite Layer Property:\n  composition:\n    Cs0.05(FA0.92MA0.08)0.95Pb(I0.92Br0.08)3\n  bandgap:\n    N/A\n  Photoluminescence (PL) peak position:\n    N/A\n  valence band maximum:\n    -5.68 eV\n  conduction band minimum:\n    -4.12 eV\n\nDevice Fabrication Process:\n  device structure:\n    N/A\n  device type:\n    p-i-n\n  substrate type:\n    Fluorine doped tin oxide (FTO); Indium doped tin oxide (ITO)\n  Metal oxide layer:\n    composition:\n      N/A\n    additive:\n      N/A\n    additive concentration:\n      N/A\n    preparation method:\n      N/A\n    solvent used:\n      N/A\n    precursor concentration:\n      N/A\n    spin coating speed:\n      N/A\n    spin coating time:\n      N/A\n    annealing time:\n      N/A\n    annealing temperature:\n      N/A\n    thickness:\n      N/A\n  self assembled monolayer:\n    composition:\n      Br-2EPO, Br-2EPT, Br-2EPSe\n    additive:\n      N/A\n    additive concentration:\n      N/A\n    preparation method:\n      spin-coating\n    solvent used:\n      ethanol\n    precursor concentration:\n      1 mM\n    spin coating speed:\n      3000 rpm\n    spin coating time:\n      30 s\n    annealing temperature:\n      100°C\n    annealing time:\n      10 min\n    thickness:\n      N/A\n  bottom interface layer:\n    composition:\n      N/A\n    additive:\n      N/A\n    additive concentration:\n      N/A\n    preparation method:\n      N/A\n    solvent used:\n      N/A\n    precursor concentration:\n      N/A\n    spin coating speed:\n      N/A\n    spin coating time:\n      N/A\n    annealing temperature:\n      N/A\n    annealing time:\n      N/A\n    thickness:\n      N/A\n  perovskite layer:\n    composition:\n      Cs0.05(FA0.92MA0.08)Pb(I0.92Br0.08)3\n    additive:\n      N/A\n    additive concentration:\n      N/A\n    preparation method:\n      one-step spin coating\n    solvent used:\n      DMF:DMSO\n    precursor concentration:\n      1.24 M\n    spin coating speed:\n      2000 and 4000 rpm\n    spin coating time:\n      10 and 30 s\n    antisolvent:\n      chlorobenzene\n    annealing time:\n      30 min\n    annealing temperature:\n      100°C\n    thickness:\n      N/A\n  top interface layer:\n    composition:\n      N/A\n    additive:\n      N/A\n    additive concentration:\n      N/A\n    preparation method:\n      N/A\n    solvent used:\n      N/A\n    precursor concentration:\n      N/A\n    spin coating speed:\n      N/A\n    spin coating time:\n      N/A\n    annealing time:\n      N/A\n    annealing temperature:\n      N/A\n    thickness:\n      N/A\n  top charge transport layer:\n    composition:\n      C60\n    additive:\n      N/A\n    additive concentration:\n      N/A\n    preparation method:\n      thermal evaporation\n    solvent used:\n      N/A\n    precursor concentration:\n      N/A\n    spin coating speed:\n      N/A\n    spin coating time:\n      N/A\n    annealing time:\n      N/A\n    annealing temperature:\n      N/A\n    thickness:\n      30 nm\n  charge block layer:\n    composition:\n      bathocuproine\n    additive:\n      N/A\n    additive concentration:\n      N/A\n    preparation method:\n      thermal evaporation\n    solvent used:\n      N/A\n    precursor concentration:\n      N/A\n    spin coating speed:\n      N/A\n    spin coating time:\n      N/A\n    annealing time:\n      N/A\n    annealing temperature:\n      N/A\n    thickness:\n      6 nm\n  metal electrodes:\n    type:\n      Cu\n    preparation method:\n      thermal evaporation\n    thickness:\n      90 nm\n  device area:\n    0.0942 cm2\n\nDevice Performance:\n  - device name:\n    Br-2EPSe-based PSC\n    device structure:\n    FTO/SAM/CsFAMA/C60/BCP/Cu\n    photovoltaic parameters:\n    forward scan:\n    open circuit voltage:\n    1.12 V\n    short circuit current density:\n    24.49 mA/cm²\n    fill factor:\n    82.86%\n    power conversion efficiency:\n    22.73%\n    reverse scan:\n    open circuit voltage:\n    N/A\n    short circuit current density:\n    N/A\n    fill factor:\n    N/A\n    power conversion efficiency:\n    N/A\n    average scan values:\n    open circuit voltage:\n    N/A\n    short circuit current density:\n    N/A\n    fill factor:\n    N/A\n    power conversion efficiency:\n    N/A\n    integrated current density from EQE:\n    24.46 mA/cm²\n    stability:\n    thermal stability:\n    atmosphere:\n    N/A\n    condition:\n    N/A\n    aging time:\n    N/A\n    degradation percentage:\n    N/A\n    photostability:\n    atmosphere:\n    N/A\n    condition:\n    N/A\n    aging time:\n    N/A\n    degradation percentage:\n    N/A\n    operational stability:\n    atmosphere:\n    Ambient air (15-25% RH)\n    condition:\n    Unencapsulated, MPP tracking\n    aging time:\n    500 h\n    degradation percentage:\n    4%\n    humidity stability:\n    atmosphere:\n    N/A\n    condition:\n    N/A\n    aging time:\n    N/A\n    degradation percentage:\n    N/A\n    storage stability:\n    atmosphere:\n    N/A\n    condition:\n    N/A\n    aging time:\n    N/A\n    degradation percentage:\n    N/A\n  - device name:\n    Br-2EPT-based PSC\n    device structure:\n    FTO/SAM/CsFAMA/C60/BCP/Cu\n    photovoltaic parameters:\n    forward scan:\n    open circuit voltage:\n    1.09 V\n    short circuit current density:\n    24.41 mA/cm²\n    fill factor:\n    81.3%\n    power conversion efficiency:\n    21.63%\n    reverse scan:\n    open circuit voltage:\n    N/A\n    short circuit current density:\n    N/A\n    fill factor:\n    N/A\n    power conversion efficiency:\n    N/A\n    average scan values:\n    open circuit voltage:\n    N/A\n    short circuit current density:\n    N/A\n    fill factor:\n    N/A\n    power conversion efficiency:\n    N/A\n    integrated current density from EQE:\n    24.08 mA/cm²\n    stability:\n    thermal stability:\n    atmosphere:\n    N/A\n    condition:\n    N/A\n    aging time:\n    N/A\n    degradation percentage:\n    N/A\n    photostability:\n    atmosphere:\n    N/A\n    condition:\n    N/A\n    aging time:\n    N/A\n    degradation percentage:\n    N/A\n    operational stability:\n    atmosphere:\n    Ambient air (15-25% RH)\n    condition:\n    Unencapsulated, MPP tracking\n    aging time:\n    500 h\n    degradation percentage:\n    20%\n    humidity stability:\n    atmosphere:\n    N/A\n    condition:\n    N/A\n    aging time:\n    N/A\n    degradation percentage:\n    N/A\n    storage stability:\n    atmosphere:\n    N/A\n    condition:\n    N/A\n    aging time:\n    N/A\n    degradation percentage:\n    N/A\n  - device name:\n    Br-2EPO-based PSC\n    device structure:\n    FTO/SAM/CsFAMA/C60/BCP/Cu\n    photovoltaic parameters:\n    forward scan:\n    open circuit voltage:\n    1.074 V\n    short circuit current density:\n    24.25 mA/cm²\n    fill factor:\n    80.74%\n    power conversion efficiency:\n    21.02%\n    reverse scan:\n    open circuit voltage:\n    N/A\n    short circuit current density:\n    N/A\n    fill factor:\n    N/A\n    power conversion efficiency:\n    N/A\n    average scan values:\n    open circuit voltage:\n    N/A\n    short circuit current density:\n    N/A\n    fill factor:\n    N/A\n    power conversion efficiency:\n    N/A\n    integrated current density from EQE:\n    23.68 mA/cm²\n    stability:\n    thermal stability:\n    atmosphere:\n    N/A\n    condition:\n    N/A\n    aging time:\n    N/A\n    degradation percentage:\n    N/A\n    photostability:\n    atmosphere:\n    N/A\n    condition:\n    N/A\n    aging time:\n    N/A\n    degradation percentage:\n    N/A\n    operational stability:\n    atmosphere:\n    Ambient air (15-25% RH)\n    condition:\n    Unencapsulated, MPP tracking\n    aging time:\n    500 h\n    degradation percentage:\n    67%\n    humidity stability:\n    atmosphere:\n    N/A\n    condition:\n    N/A\n    aging time:\n    N/A\n    degradation percentage:\n    N/A\n    storage stability:\n    atmosphere:\n    N/A\n    condition:\n    N/A\n    aging time:\n    N/A\n    degradation percentage:\n    N/A", "DOI: 10.1002_adfm.202213939\n\nMolecule Synthesis Detalis:\n  - molecule name:\n    4',4'''-(6,7-dibromoquinoxaline-2,3-diyl)bis(N,N-bis(4-methoxyphenyl)-[1,1'-biphenyl]-4-amine) (7)\n    total synthesis step:\n    1\n    steps:\n    - step name:\n    Step 1\n    reactants name:\n    benzil-derivative 5, 4,5-dibromobenzene-1,2-diamine (6)\n    reactants SMILES:\n    N/A\n    products name:\n    4',4'''-(6,7-dibromoquinoxaline-2,3-diyl)bis(N,N-bis(4-methoxyphenyl)-[1,1'-biphenyl]-4-amine) (7)\n    products SMILES:\n    N/A\n    reagents:\n    N/A\n    reaction condition:\n    reflux overnight under nitrogen\n    catalyst:\n    N/A\n    solvent:\n    ethanol\n    dilution washing solvent:\n    N/A\n    Purification:\n    recrystallization\n    eluent:\n    methanol\n    products appearance:\n    yellow solid\n    yield:\n    94%\n    characterization:\n    1H NMR:\n    condition:\n    500 MHz, CDCl3\n    data:\n    δ 8.283 (s, 2H), 7.600, (d, J = 8.5 Hz, 4H), 7.500, (d, J = 8 Hz, 4H), 7.442 (d, J = 8.5 Hz, 4H), 7.087, (d, J = 9.0 Hz, 8H), 6.980, (d, J = 8.5 Hz, 4H), 6.847, (d, J = 8.5 Hz, 8H) 3.80 (s, 12H)\n    13C NMR:\n    condition:\n    125 MHz, CDCl3\n    data:\n    δ 156.01, 154.28, 148.62, 141.60, 140.68, 140.40, 136.41, 133.12, 131.60, 127.43, 126.68, 126.14, 120.51, 114.74, 55.47\n    31P NMR:\n    condition:\n    N/A\n    data:\n    N/A\n    HRMS:\n    condition:\n    MALDI\n    data:\n    m/z calcd for C60H46Br2N4O4 [M + H]+ 1044.1886, found 1044.1880\n  - molecule name:\n    5,5'-(2,3-bis(4'-(bis(4-methoxyphenyl)amino)-[1,1'-biphenyl]-4-yl)quinoxaline-6,7-diyl)bis(thiophene-2-carbaldehyde) (10)\n    total synthesis step:\n    1\n    steps:\n    - step name:\n    Step 1\n    reactants name:\n    compound 7, (5-(1,3-dioxolan-2-yl)thiophen-2-yl)tributylstannane (8)\n    reactants SMILES:\n    N/A\n    products name:\n    5,5'-(2,3-bis(4'-(bis(4-methoxyphenyl)amino)-[1,1'-biphenyl]-4-yl)quinoxaline-6,7-diyl)bis(thiophene-2-carbaldehyde) (10)\n    products SMILES:\n    N/A\n    reagents:\n    N/A\n    reaction condition:\n    reflux for 24 h under nitrogen\n    catalyst:\n    Pd(PPh3)4\n    solvent:\n    dry toluene\n    dilution washing solvent:\n    dichloromethane\n    Purification:\n    recrystallization\n    eluent:\n    methanol\n    products appearance:\n    red solid\n    yield:\n    82%\n    characterization:\n    1H NMR:\n    condition:\n    500 MHz, CDCl3\n    data:\n    δ 9.90 (s, 2H), 8.340 (s, 2H), 7.68 (d, J = 5 Hz, 2H), 7.640 (d, J = 5 Hz, 4H), 7.560 (d, J = 10 Hz, 4H), 7.440 (d, J = 10 Hz, 6H), 7.080 (d, J = 10 Hz, 8H), 6.980 (d, J = 10 Hz, 4H), 6.84 (d, J = 10 Hz, 8H), 3.80 (s, 12H)\n    13C NMR:\n    condition:\n    125 MHz, CDCl3\n    data:\n    δ 182.81, 156.07, 155.00, 150.54, 148.69, 144.73, 141.72, 140.70, 136.30, 133.96, 132.14, 132.06, 132.00, 131.62, 131.57, 130.33, 129.28, 128.59, 127.48, 126.74, 126.21, 120.53, 114.79, 55.51\n    31P NMR:\n    condition:\n    N/A\n    data:\n    N/A\n    HRMS:\n    condition:\n    MALDI\n    data:\n    m/z calcd for C70H52N4O6S2 [M + H]+ 1108.3328, found 1108.3323\n  - molecule name:\n    4,4'-(2,3-bis(4'-(bis(4-methoxyphenyl)amino)-[1,1'-biphenyl]-4-yl)quinoxaline-6,7-diyl)dibenzaldehyde (11)\n    total synthesis step:\n    1\n    steps:\n    - step name:\n    Step 1\n    reactants name:\n    compound 7, 9\n    reactants SMILES:\n    N/A\n    products name:\n    4,4'-(2,3-bis(4'-(bis(4-methoxyphenyl)amino)-[1,1'-biphenyl]-4-yl)quinoxaline-6,7-diyl)dibenzaldehyde (11)\n    products SMILES:\n    N/A\n    reagents:\n    N/A\n    reaction condition:\n    reflux for 24 h under nitrogen\n    catalyst:\n    Pd(PPh3)4\n    solvent:\n    dry toluene\n    dilution washing solvent:\n    dichloromethane\n    Purification:\n    recrystallization\n    eluent:\n    methanol\n    products appearance:\n    red solid\n    yield:\n    80%\n    characterization:\n    1H NMR:\n    condition:\n    500 MHz, CDCl3\n    data:\n    δ 10.02 (s 2H), 8.39 (s, 2H), 7.82 (d, J = 5 Hz, 4H), 7.67 (d, J = 10 Hz, 4H), 7.58 (d, J = 5 Hz, 4H), 7.45 (d, J = 10 Hz, 4H), 7.43 (d, J = 10 Hz, 4H), 7.09 (d, J = 10 Hz, 8H), 6.98 (d, J = 10 Hz, 4H), 6.85 (d, J = 10 Hz, 4H), 3.81 (s, 12H)\n    13C NMR:\n    condition:\n    125 MHz, CDCl3\n    data:\n    δ 191.68, 155.99, 154.36, 148.54, 146.14, 141.24, 140.70, 140.58, 136.95, 136.77, 135.20, 130.52, 130.27, 129.62, 127.43, 126.66, 126.16, 120.58, 120.54, 114.74, 55.47\n    31P NMR:\n    condition:\n    N/A\n    data:\n    N/A\n    HRMS:\n    condition:\n    MALDI\n    data:\n    m/z calcd for C74H56N4O6 [M + H]+ 1096.4200, found 1096.4194\n  - molecule name:\n    2,2'-(((2,3-bis(4'-(bis(4-methoxyphenyl)amino)-[1,1'-biphenyl]-4-yl)quinoxaline-6,7-diyl)bis(4,1-phenylene))bis(methaneylylidene))dimalononitrile PQx (1)\n    total synthesis step:\n    1\n    steps:\n    - step name:\n    Step 1\n    reactants name:\n    compounds 11, malononitrile\n    reactants SMILES:\n    N/A\n    products name:\n    2,2'-(((2,3-bis(4'-(bis(4-methoxyphenyl)amino)-[1,1'-biphenyl]-4-yl)quinoxaline-6,7-diyl)bis(4,1-phenylene))bis(methaneylylidene))dimalononitrile PQx (1)\n    products SMILES:\n    N/A\n    reagents:\n    pyridine\n    reaction condition:\n    reflux for 16 hours\n    catalyst:\n    N/A\n    solvent:\n    CHCl3\n    dilution washing solvent:\n    dichloromethane\n    Purification:\n    recrystallization\n    eluent:\n    methanol\n    products appearance:\n    yellow solid\n    yield:\n    65%\n    characterization:\n    1H NMR:\n    condition:\n    500 MHz, CDCl3\n    data:\n    δ 8.28 (s, 2H), 7.84 (d, J = 5 Hz, 4H), 7.74 (s, 2H), 7.650 (d, J = 5 Hz, 4H), 7. 570 (d, J = 5 Hz, 4H), 7. 570 (d, J = 5 Hz, 4H), 7.440 (d, J = 5 Hz, 4H), 7.08 (d, J = 10 Hz, 8H), 6.99 (d, J = 5 Hz, 4H), 6.84 (d, J = 5 Hz, 4H), 3.80 (s, 12H)\n    13C NMR:\n    condition:\n    125 MHz, CDCl3\n    data:\n    δ 156.05, 152.38, 148.60, 141.47, 140.82, 134.55, 131.92, 130.36, 129.19, 128.83, 127.52, 126.22, 120.68, 114.82, 55.56\n    31P NMR:\n    condition:\n    N/A\n    data:\n    N/A\n    HRMS:\n    condition:\n    MALDI\n    data:\n    m/z calcd for C80H56N8O4 [M + H]+ 1192.4425, found 1192.4419\n  - molecule name:\n    2,2'-(((2,3-bis(4'-(bis(4-methoxyphenyl)amino)-[1,1'-biphenyl]-4-yl)quinoxaline-6,7-diyl)bis(thiophene-5,2-diyl))bis(methaneylylidene))dimalononitrile TQx (2)\n    total synthesis step:\n    1\n    steps:\n    - step name:\n    Step 1\n    reactants name:\n    compounds 10, malononitrile\n    reactants SMILES:\n    N/A\n    products name:\n    2,2'-(((2,3-bis(4'-(bis(4-methoxyphenyl)amino)-[1,1'-biphenyl]-4-yl)quinoxaline-6,7-diyl)bis(thiophene-5,2-diyl))bis(methaneylylidene))dimalononitrile TQx (2)\n    products SMILES:\n    N/A\n    reagents:\n    pyridine\n    reaction condition:\n    reflux for 18 hours\n    catalyst:\n    N/A\n    solvent:\n    CHCl3\n    dilution washing solvent:\n    dichloromethane\n    Purification:\n    recrystallization\n    eluent:\n    methanol\n    products appearance:\n    yellow solid\n    yield:\n    70%\n    characterization:\n    1H NMR:\n    condition:\n    500 MHz, DMSO-d6\n    data:\n    δ 7.917 (d, J = 4 Hz, 2H), 7.637 (d, J = 8.5 Hz, 4H), 7.602 (d, J = 8.5 Hz, 4H), 7.556 (d, J = 9 Hz, 4H), 7.490 (d, J = 4 Hz, 2H), 7.049 (d, J = 9 Hz, 8H), 6.917 (d, J = 9 Hz, 8H), 6.803 (d, J = 9 Hz, 4H), 3.74 (s, 12H)\n    13C NMR:\n    condition:\n    125 MHz, DMSO-d6\n    data:\n    δ 156.38, 153.13, 151.04, 148.79, 140.80, 140.27, 138.54, 137.09, 136.89, 136.52, 133.09, 127.66, 127.28, 125.64, 119.74, 115.44, 114.04, 55.72\n    31P NMR:\n    condition:\n    N/A\n    data:\n    N/A\n    HRMS:\n    condition:\n    MALDI\n    data:\n    m/z calcd for C76H52N8O4S2 [M + H]+ 1204.3553, found 1204.3547\n  - molecule name:\n    (2E,2'E)-3,3'-((2,3-bis(4'-(bis(4-methoxyphenyl)amino)-[1,1'-biphenyl]-4-yl)quinoxaline-6,7-diyl)bis(4,1-phenylene))bis(2-cyanoacrylic acid) PQxD (3)\n    total synthesis step:\n    1\n    steps:\n    - step name:\n    Step 1\n    reactants name:\n    compounds 11, 2-cyanoacetic acid\n    reactants SMILES:\n    N/A\n    products name:\n    (2E,2'E)-3,3'-((2,3-bis(4'-(bis(4-methoxyphenyl)amino)-[1,1'-biphenyl]-4-yl)quinoxaline-6,7-diyl)bis(4,1-phenylene))bis(2-cyanoacrylic acid) PQxD (3)\n    products SMILES:\n    N/A\n    reagents:\n    piperidine\n    reaction condition:\n    reflux for 16 hours\n    catalyst:\n    N/A\n    solvent:\n    CHCl3\n    dilution washing solvent:\n    dichloromethane\n    Purification:\n    recrystallization\n    eluent:\n    methanol\n    products appearance:\n    yellow solid\n    yield:\n    55%\n    characterization:\n    1H NMR:\n    condition:\n    500 MHz, DMSO-d6\n    data:\n    δ 8.17 (s, 2H), 8.06 (s, 2H), 7.87 (m, 4H), 7.60 (m , 4H), 7.55 (s, 8H), 7.39 (m, 4H), 7.03 (d, J = 10 Hz, 8H), 6.91 (d, J = 10 Hz, 8H), 6.80 (m, 4H)\n    13C NMR:\n    condition:\n    500 MHz, DMSO-d\n\nSelf-Assembled Monolayer(Sam) Molecular Property:\n  molecule name:\n    PQx (1), TQx (2), PQxD (3), TQxD (4)\n  HOMO (eV):\n    - value:\n      -5.28, -5.28, -5.28, -5.30\n      method type:\n      Experimental\n      method:\n      DPV\n      details:\n      In o-C6H4Cl2 at 25°C, calibrated with ferrocene as an internal standard\n    - value:\n      -4.78, -4.78, -4.72, -4.71\n      method type:\n      Simulation\n      method:\n      DFT Calculation\n      details:\n      B3LYP/6-31G* level of theory using Gaussian 03 W program\n  LUMO (eV):\n    - value:\n      -2.91, -3.03, -2.87, -2.97\n      method type:\n      Experimental\n      method:\n      Optical bandgap\n      details:\n      Estimated from LUMO = HOMO + Eg (optical bandgap derived from absorption onset)\n    - value:\n      -3.06, -3.17, -2.76, -2.88\n      method type:\n      Simulation\n      method:\n      DFT Calculation\n      details:\n      B3LYP/6-31G* level of theory using Gaussian 03 W program\n  Dipole moment (Debye):\n    N/A\n\nPerovskite Layer Property:\n  composition:\n    N/A\n  bandgap:\n    N/A\n  Photoluminescence (PL) peak position:\n    N/A\n  valence band maximum:\n    N/A\n  conduction band minimum:\n    N/A\n\nDevice Fabrication Process:\n  device structure:\n    N/A\n  device type:\n    N/A\n  substrate type:\n    Indium doped tin oxide (ITO)\n  Metal oxide layer:\n    composition:\n      N/A\n    additive:\n      N/A\n    additive concentration:\n      N/A\n    preparation method:\n      N/A\n    solvent used:\n      N/A\n    precursor concentration:\n      N/A\n    spin coating speed:\n      N/A\n    spin coating time:\n      N/A\n    annealing time:\n      N/A\n    annealing temperature:\n      N/A\n    thickness:\n      N/A\n  self assembled monolayer:\n    composition:\n      N/A\n    additive:\n      N/A\n
