Repository: Harrison-Li/Perovskite-MutiAI-Agent

# Perovskite MultiAI Agent (Not released)
These code are written during my undergraduate. So, my code skills might not be clean and formal as now. Appologize for that.

## Schematic of Perovskite Muti-AI Agent

## Functionality of this system
Please note that since the Unimol (mol predictor) and Synthesis advisor tool has large model weight. So, you can directlt fork the repository from [Unimol](https://github.com/deepmodeling/Uni-Mol) and [RetroExplainer](https://github.com/wangyu-sd/RetroExplainer).

## PSC dataset collected from literatures
The all_PSC_dataset contains parameters extracted from approximately 319 papers (ACS, Springer, Elsevier, Weily, etc.)

File: sam_agent/psc_vectors/document.json (part 19 of 71)
 2H), 7.128 (d, J = 8.5 Hz, 4H), 7.134 (d, J = 8.5 Hz, 2H), 6.880 (m, 10H), 3.880 (m, 4H), 3.82 (s, 6H)\n    13C NMR:\n    condition:\n    125 MHz, CDCl3\n    data:\n    δ 160.98, 160.35\n    31P NMR:\n    condition:\n    N/A\n    data:\n    N/A\n    HRMS:\n    condition:\n    N/A\n    data:\n    N/A\n  - molecule name:\n    TPT-MN (3)\n    total synthesis step:\n    1\n    steps:\n    - step name:\n    Step 1\n    reactants name:\n    compound 5, malononitrile\n    reactants SMILES:\n    N/A\n    products name:\n    TPT-MN (3)\n    products SMILES:\n    N/A\n    reagents:\n    pyridine\n    reaction condition:\n    anhydrous, heated to reflux for 16 hours\n    catalyst:\n    N/A\n    solvent:\n    CHCl3\n    dilution washing solvent:\n    dichloromethane\n    Purification:\n    recrystallization\n    eluent:\n    methanol\n    products appearance:\n    yellow solid\n    yield:\n    74%\n    characterization:\n    1H NMR:\n    condition:\n    500 MHz, CDCl3\n    data:\n    δ 8.131 (d, J = 9.0 Hz 2H), 7.703 (s, 1H), 7.712 (d, J = 9.0 Hz, 2H), 7.630 (d, J = Hz, 2H), 7. 137 (d, J = 9.0 Hz, 4H), 6. 974 (d, J = 9.0 Hz, 2H), 6.88 (m, 10H), 3.90 (m, 4H), 3.82 (s, 6H)\n    13C NMR:\n    condition:\n    N/A\n    data:\n    N/A\n    31P NMR:\n    condition:\n    N/A\n    data:\n    N/A\n    HRMS:\n    condition:\n    MALDI, [M+H]+\n    data:\n    m/z calcd for C62H63N5O4S2, 1005.4321; found, 1005.4316\n\nSelf-Assembled Monolayer(Sam) Molecular Property:\n  molecule name:\n    TP-MN (1), TP-CA (2), TPT-MN (3)\n  HOMO (eV):\n    - value:\n      -5.42, -5.37, -5.27\n      method type:\n      Experimental\n      method:\n      Cyclic voltammetry\n      details:\n      Oxidation potentials calibrated using ferrocene as an internal standard\n    - value:\n      -4.91, -4.79, -4.77\n      method type:\n      Simulation\n      method:\n      DFT Calculation\n      details:\n      B3LYP/6-31G* level of theory\n  LUMO (eV):\n    - value:\n      -3.79, -3.66, -3.65\n      method type:\n      Experimental\n      method:\n      Cyclic voltammetry\n      details:\n      Reduction potentials calibrated using ferrocene as an internal standard\n    - value:\n      -2.88, -2.71, -2.90\n      method type:\n      Simulation\n      method:\n      DFT Calculation\n      details:\n      B3LYP/6-31G* level of theory\n  Dipole moment (Debye):\n    N/A\n\nPerovskite Layer Property:\n  composition:\n    FASnI3\n  bandgap:\n    N/A\n  Photoluminescence (PL) peak position:\n    N/A\n  valence band maximum:\n    -5.2 eV\n  conduction band minimum:\n    N/A\n\nDevice Fabrication Process:\n  device structure:\n    N/A\n  device type:\n    N/A\n  substrate type:\n    Indium doped tin oxide (ITO)\n  Metal oxide layer:\n    composition:\n      NiOx nanoparticle\n    additive:\n      N/A\n    additive concentration:\n      N/A\n    preparation method:\n      spin-coating\n    solvent used:\n      IPA:DI water=1:3\n    precursor concentration:\n      5mg\n    spin coating speed:\n      5000 rpm\n    spin coating time:\n      30 s\n    annealing time:\n      N/A\n    annealing temperature:\n      N/A\n    thickness:\n      N/A\n  self assembled monolayer:\n    composition:\n      N/A\n    additive:\n      N/A\n    additive concentration:\n      N/A\n    preparation method:\n      spin-coating or dipping\n    solvent used:\n      ethanol\n    precursor concentration:\n      1.0 mM (spin-coating), 0.02 mM (dipping)\n    spin coating speed:\n      3000 rpm\n    spin coating time:\n      30 s\n    annealing temperature:\n      N/A\n    annealing time:\n      N/A\n    thickness:\n      N/A\n  bottom interface layer:\n    composition:\n      N/A\n    additive:\n      N/A\n    additive concentration:\n      N/A\n    preparation method:\n      N/A\n    solvent used:\n      N/A\n    precursor concentration:\n      N/A\n    spin coating speed:\n      N/A\n    spin coating time:\n      N/A\n    annealing temperature:\n      N/A\n    annealing time:\n      N/A\n    thickness:\n      N/A\n  perovskite layer:\n    composition:\n      SnI2, SnF2, EDAI2, FAI\n    additive:\n      N/A\n    additive concentration:\n      N/A\n    preparation method:\n      two-step spin coating\n    solvent used:\n      DMSO (SnI2 solution), IPA/HFP/CB cosolvent (FAI solution)\n    precursor concentration:\n      0.8 mM SnI2, 0.16 mM SnF2, 0.008 mM EDAI2, 20 mg FAI\n    spin coating speed:\n      6000 rpm (SnI2), 5000 rpm (FAI)\n    spin coating time:\n      1 minute (SnI2), 12 seconds (FAI)\n    antisolvent:\n      N/A\n    annealing time:\n      10 min\n    annealing temperature:\n      70°C\n    thickness:\n      N/A\n  top interface layer:\n    composition:\n      N/A\n    additive:\n      N/A\n    additive concentration:\n      N/A\n    preparation method:\n      N/A\n    solvent used:\n      N/A\n    precursor concentration:\n      N/A\n    spin coating speed:\n      N/A\n    spin coating time:\n      N/A\n    annealing time:\n      N/A\n    annealing temperature:\n      N/A\n    thickness:\n      N/A\n  top charge transport layer:\n    composition:\n      C60\n    additive:\n      N/A\n    additive concentration:\n      N/A\n    preparation method:\n      thermal evaporation\n    solvent used:\n      N/A\n    precursor concentration:\n      N/A\n    spin coating speed:\n      N/A\n    spin coating time:\n      N/A\n    annealing time:\n      N/A\n    annealing temperature:\n      N/A\n    thickness:\n      30 nm\n  charge block layer:\n    composition:\n      BCP\n    additive:\n      N/A\n    additive concentration:\n      N/A\n    preparation method:\n      thermal evaporation\n    solvent used:\n      N/A\n    precursor concentration:\n      N/A\n    spin coating speed:\n      N/A\n    spin coating time:\n      N/A\n    annealing time:\n      N/A\n    annealing temperature:\n      N/A\n    thickness:\n      5 nm\n  metal electrodes:\n    type:\n      Ag\n    preparation method:\n      thermal evaporation\n    thickness:\n      100 nm\n  device area:\n    N/A\n\nDevice Performance:\n  - device name:\n    NiOx/TP-MN-based TPSC\n    device structure:\n    ITO/NiOx/SAM/FASnI3/C60/BCP/Ag\n    photovoltaic parameters:\n    forward scan:\n    open circuit voltage:\n    0.56 V\n    short circuit current density:\n    19.28 mA/cm²\n    fill factor:\n    71.0%\n    power conversion efficiency:\n    7.7%\n    reverse scan:\n    open circuit voltage:\n    N/A\n    short circuit current density:\n    N/A\n    fill factor:\n    N/A\n    power conversion efficiency:\n    N/A\n    average scan values:\n    open circuit voltage:\n    0.52±0.03 V\n    short circuit current density:\n    20.12±0.53 mA/cm²\n    fill factor:\n    69.18±3.78%\n    power conversion efficiency:\n    7.20±0.41%\n    integrated current density from EQE:\n    N/A\n    stability:\n    thermal stability:\n    atmosphere:\n    N/A\n    condition:\n    N/A\n    aging time:\n    N/A\n    degradation percentage:\n    N/A\n    photostability:\n    atmosphere:\n    N/A\n    condition:\n    N/A\n    aging time:\n    N/A\n    degradation percentage:\n    N/A\n    operational stability:\n    atmosphere:\n    Ambient air conditions\n    condition:\n    Unencapsulated, MPP tracking\n    aging time:\n    N/A\n    degradation percentage:\n    15%\n    humidity stability:\n    atmosphere:\n    N/A\n    condition:\n    N/A\n    aging time:\n    N/A\n    degradation percentage:\n    N/A\n    storage stability:\n    atmosphere:\n    Glovebox (dark)\n    condition:\n    Shelf storage\n    aging time:\n    4000 h\n    degradation percentage:\n    ≈20%\n  - device name:\n    NiOx/TP-CA-based TPSC\n    device structure:\n    ITO/NiOx/SAM/FASnI3/C60/BCP/Ag\n    photovoltaic parameters:\n    forward scan:\n    open circuit voltage:\n    0.44 V\n    short circuit current density:\n    16.20 mA/cm²\n    fill factor:\n    67.1%\n    power conversion efficiency:\n    4.8%\n    reverse scan:\n    open circuit voltage:\n    N/A\n    short circuit current density:\n    N/A\n    fill factor:\n    N/A\n    power conversion efficiency:\n    N/A\n    average scan values:\n    open circuit voltage:\n    0.39±0.03 V\n    short circuit current density:\n    16.13±0.98 mA/cm²\n    fill factor:\n    65.44±2.73%\n    power conversion efficiency:\n    4.15±0.39%\n    integrated current density from EQE:\n    N/A\n    stability:\n    thermal stability:\n    atmosphere:\n    N/A\n    condition:\n    N/A\n    aging time:\n    N/A\n    degradation percentage:\n    N/A\n    photostability:\n    atmosphere:\n    N/A\n    condition:\n    N/A\n    aging time:\n    N/A\n    degradation percentage:\n    N/A\n    operational stability:\n    atmosphere:\n    N/A\n    condition:\n    N/A\n    aging time:\n    N/A\n    degradation percentage:\n    N/A\n    humidity stability:\n    atmosphere:\n    N/A\n    condition:\n    N/A\n    aging time:\n    N/A\n    degradation percentage:\n    N/A\n    storage stability:\n    atmosphere:\n    Glovebox (dark)\n    condition:\n    Shelf storage\n    aging time:\n    4000 h\n    degradation percentage:\n    ≈100%\n  - device name:\n    NiOx/TPT-MN-based TPSC\n    device structure:\n    ITO/NiOx/SAM/FASnI3/C60/BCP/Ag\n    photovoltaic parameters:\n    forward scan:\n    open circuit voltage:\n    0.52 V\n    short circuit current density:\n    13.47 mA/cm²\n    fill factor:\n    66.2%\n    power conversion efficiency:\n    4.6%\n    reverse scan:\n    open circuit voltage:\n    N/A\n    short circuit current density:\n    N/A\n    fill factor:\n    N/A\n    power conversion efficiency:\n    N/A\n    average scan values:\n    open circuit voltage:\n    0.46±0.05 V\n    short circuit current density:\n    12.91±1.25 mA/cm²\n    fill factor:\n    65.29±4.98%\n    power conversion efficiency:\n    3.85±0.36%\n    integrated current density from EQE:\n    N/A\n    stability:\n    thermal stability:\n    atmosphere:\n    N/A\n    condition:\n    N/A\n    aging time:\n    N/A\n    degradation percentage:\n    N/A\n    photostability:\n    atmosphere:\n    N/A\n    condition:\n    N/A\n    aging time:\n    N/A\n    degradation percentage:\n    N/A\n    operational stability:\n    atmosphere:\n    N/A\n    condition:\n    N/A\n    aging time:\n    N/A\n    degradation percentage:\n    N/A\n    humidity stability:\n    atmosphere:\n    N/A\n    condition:\n    N/A\n    aging time:\n    N/A\n    degradation percentage:\n    N/A\n    storage stability:\n    atmosphere:\n    Glovebox (dark)\n    condition:\n    Shelf storage\n    aging time:\n    4000 h\n    degradation percentage:\n    ≈100%\n  - device name:\n    NiOx-based TPSC\n    device structure:\n    ITO/NiOx/FASnI3/C60/BCP/Ag\n    photovoltaic parameters:\n    forward scan:\n    open circuit voltage:\n    0.35 V\n    short circuit current density:\n    19.12 mA/cm²\n    fill factor:\n    47.3%\n    power conversion efficiency:\n    3.2%\n    reverse scan:\n    open circuit voltage:\n    N/A\n    short circuit current density:\n    N/A\n    fill factor:\n    N/A\n    power conversion efficiency:\n    N/A\n    average scan values:\n    open circuit voltage:\n    N/A\n    short circuit current density:\n    N/A\n    fill factor:\n    N/A\n    power conversion efficiency:\n    N/A\n    integrated current density from EQE:\n    N/A\n    stability:\n    thermal stability:\n    atmosphere:\n    N/A\n    condition:\n    N/A\n    aging time:\n    N/A\n    degradation percentage:\n    N/A\n    photostability:\n    atmosphere:\n    N/A\n    condition:\n    N/A\n    aging time:\n    N/A\n    degradation percentage:\n    N/A\n    operational stability:\n    atmosphere:\n    Ambient air conditions\n    condition:\n    Unencapsulated, MPP tracking\n    aging time:\n    N/A\n    degradation percentage:\n    35%\n    humidity stability:\n    atmosphere:\n    N/A\n    condition:\n    N/A\n    aging time:\n    N/A\n    degradation percentage:\n    N/A\n    storage stability:\n    atmosphere:\n    Glovebox (dark)\n    condition:\n    Shelf storage\n    aging time:\n    2000 h\n    degradation percentage:\n    ≈100%", "DOI: 10.1002_anie.202411730\n\nMolecule Synthesis Detalis:\n  - molecule name:\n    Diethyl (4-(9H-carbazol-9-yl)phenyl)phosphonate\n    total synthesis step:\n    1\n    steps:\n    - step name:\n    Step 1\n    reactants name:\n    9-(4-bromophenyl)-9H-carbazole, diethyl phosphite\n    reactants SMILES:\n    N/A\n    products name:\n    Diethyl (4-(9H-carbazol-9-yl)phenyl)phosphonate\n    products SMILES:\n    N/A\n    reagents:\n    Pd(PPh3)4, triethylamine\n    reaction condition:\n    110 ℃ under argon atmosphere overnight\n    catalyst:\n    Pd(PPh3)4\n    solvent:\n    toluene\n    dilution washing solvent:\n    CH2Cl2\n    Purification:\n    column chromatography\n    eluent:\n    CH2Cl2: ethyl acetate = 9:1 (v/v)\n    products appearance:\n    white solid\n    yield:\n    76%\n    characterization:\n    1H NMR:\n    condition:\n    400 MHz, Chloroform-d\n    data:\n    δ 8.15 (d, J = 7.7 Hz, 2H), 8.10 – 8.01 (m, 2H), 7.72 (dd, J = 8.4, 3.5 Hz, 2H), 7.51 – 7.39 (m, 4H), 7.35 – 7.28 (m, 2H), 4.33 – 4.13 (m, 4H), 1.41 (t, J = 7.1 Hz, 6H)\n    13C NMR:\n    condition:\n    100 MHz, Chloroform-d\n    data:\n    δ 141.63, 141.59, 140.24, 133.61, 133.50, 128.12, 126.66, 126.51, 126.22, 126.19, 123.79, 120.57, 120.47, 109.72, 62.43, 62.38, 16.49, 16.43\n    31P NMR:\n    condition:\n    N/A\n    data:\n    N/A\n    HRMS:\n    condition:\n    N/A\n    data:\n    N/A\n  - molecule name:\n    (4-(9H-carbazol-9-yl)phenyl)phosphonic acid (CbzPPA)\n    total synthesis step:\n    1\n    steps:\n    - step name:\n    Step 1\n    reactants name:\n    Diethyl (4-(9H-carbazol-9-yl)phenyl)phosphonate\n    reactants SMILES:\n    N/A\n    products name:\n    (4-(9H-carbazol-9-yl)phenyl)phosphonic acid (CbzPPA)\n    products SMILES:\n    N/A\n    reagents:\n    bromotrimethylsilane\n    reaction condition:\n    room temperature under argon atmosphere for 12 h\n    catalyst:\n    N/A\n    solvent:\n    anhydrous CH2Cl2\n    dilution washing solvent:\n    methanol, water\n    Purification:\n    filtration\n    eluent:\n    N/A\n    products appearance:\n    white solid\n    yield:\n    82%\n    characterization:\n    1H NMR:\n    condition:\n    400 MHz, DMSO-d6\n    data:\n    δ 8.29 – 8.21 (m, 2H), 8.03 – 7.92 (m, 2H), 7.75 (dd, J = 8.4, 2.9 Hz, 2H), 7.45 (q, J = 2.8 Hz, 4H), 7.31 (ddt, J = 7.5, 5.1, 2.5 Hz, 2H)\n    13C NMR:\n    condition:\n    100 MHz, DMSO-d6\n    data:\n    δ 140.20, 139.56, 134.57, 133.03, 132.93, 132.76, 126.88, 126.60, 126.46, 123.43, 121.08, 120.88, 110.17\n    31P NMR:\n    condition:\n    N/A\n    data:\n    N/A\n    HRMS:\n    condition:\n    MALDI-TOF\n    data:\n    calcd. for C18H14NO3P [M]+ 323.0711; Found: 323.0704\n  - molecule name:\n    7-(4-bromophenyl)-7H-dibenzo[c,g]carbazole\n    total synthesis step:\n    1\n    steps:\n    - step name:\n    Step 1\n    reactants name:\n    7H-dibenzo[c,g]carbazole, 1-bromo-4-fluorobenzene\n    reactants SMILES:\n    N/A\n    products name:\n    7-(4-bromophenyl)-7H-dibenzo[c,g]carbazole\n    products SMILES:\n    N/A\n    reagents:\n    K3PO4\n    reaction condition:\n    160 ℃ under argon atmosphere for 40 h\n    catalyst:\n    N/A\n    solvent:\n    dry NMP\n    dilution washing solvent:\n    brine, CH2Cl2\n    Purification:\n    column chromatography\n    eluent:\n    n-hexane: dichloromethane 5:1 (v/v)\n    products appearance:\n    white solid\n    yield:\n    67%\n    characterization:\n    1H NMR:\n    condition:\n    300 MHz, Chloroform-d\n    data:\n    δ 9.24 (d, J = 8.5 Hz, 2H), 8.05 (d, J = 8.1 Hz, 2H), 7.83 (dd, J = 16.3, 8.5 Hz, 4H), 7.72 (t, J = 7.7 Hz, 2H), 7.52 (dt, J = 17.2, 7.8 Hz, 6H)\n    13C NMR:\n    condition:\n    100 MHz, Chloroform-d\n    data:\n    δ 137.75, 136.05, 133.28, 130.24, 129.88, 129.17, 129.02, 127.01, 125.63, 125.32, 123.64, 122.21, 117.84, 111.45\n    31P NMR:\n    condition:\n    N/A\n    data:\n    N/A\n    HRMS:\n    condition:\n    N/A\n    data:\n    N/A\n  - molecule name:\n    Diethyl (4-(7H-dibenzo[c,g]carbazol-7-yl)phenyl)phosphonate\n    total synthesis step:\n    1\n    steps:\n    - step name:\n    Step 1\n    reactants name:\n    7-(4-bromophenyl)-7H-dibenzo[c,g]carbazole, diethyl phosphite\n    reactants SMILES:\n    N/A\n    products name:\n    Diethyl (4-(7H-dibenzo[c,g]carbazol-7-yl)phenyl)phosphonate\n    products SMILES:\n    N/A\n    reagents:\n    Pd(PPh3)4, triethylamine\n    reaction condition:\n    110 ℃ under argon atmosphere overnight\n    catalyst:\n    Pd(PPh3)4\n    solvent:\n    toluene\n    dilution washing solvent:\n    CH2Cl2\n    Purification:\n    column chromatography\n    eluent:\n    CH2Cl2: ethyl acetate = 5:1 (v/v)\n    products appearance:\n    white solid\n    yield:\n    73%\n    characterization:\n    1H NMR:\n    condition:\n    400 MHz, Chloroform-d\n    data:\n    δ 9.24 (d, J = 8.5 Hz, 2H), 8.12 (dd, J = 13.0, 8.3 Hz, 2H), 8.05 (d, J = 8.1 Hz, 2H), 7.86 (d, J = 8.9 Hz, 2H), 7.77 – 7.68 (m, 4H), 7.63 – 7.51 (m, 4H), 4.36 – 4.16 (m, 4H), 1.44 (t, J = 7.1 Hz, 6H)\n    13C NMR:\n    condition:\n    100 MHz, Chloroform-d\n    data:\n    δ 140.74, 140.70, 137.45, 133.64, 133.54, 130.35, 129.56, 129.17, 129.00, 128.10, 127.95, 127.66, 127.09, 125.66, 125.36, 123.75, 118.13, 111.44, 62.56, 62.50, 16.52, 16.46\n    31P NMR:\n    condition:\n    N/A\n    data:\n    N/A\n    HRMS:\n    condition:\n    N/A\n    data:\n    N/A\n  - molecule name:\n    (4-(7H-dibenzo[c,g]carbazol-7-yl)phenyl)phosphonic acid (CbzNaphPPA)\n    total synthesis step:\n    1\n    steps:\n    - step name:\n    Step 1\n    reactants name:\n    Diethyl (4-(7H-dibenzo[c,g]carbazol-7-yl)phenyl)phosphonate\n    reactants SMILES:\n    N/A\n    products name:\n    (4-(7H-dibenzo[c,g]carbazol-7-yl)phenyl)phosphonic acid (CbzNaphPPA)\n    products SMILES:\n    N/A\n    reagents:\n    bromotrimethylsilane\n    reaction condition:\n    room temperature under argon atmosphere for 12 h\n    catalyst:\n    N/A\n    solvent:\n    anhydrous CH2Cl2\n    dilution washing solvent:\n    methanol, water\n    Purification:\n    filtration\n    eluent:\n    N/A\n    products appearance:\n    white solid\n    yield:\n    88%\n    characterization:\n    1H NMR:\n    condition:\n    300 MHz, DMSO-d6\n    data:\n    δ 9.11 (d, J = 8.5 Hz, 2H), 8.14 (d, J = 8.1 Hz, 2H), 8.10 – 7.93 (m, 4H), 7.85 – 7.72 (m, 4H), 7.65 – 7.53 (m, 4H)\n    13C NMR:\n    condition:\n    75 MHz, DMSO-d6\n    data:\n    δ 138.61, 137.64, 136.23, 133.82, 133.10, 132.96, 130.40, 129.82, 128.72, 128.21, 128.02, 127.73, 126.39, 124.95, 124.21, 117.24, 112.15\n    31P NMR:\n    condition:\n    N/A\n    data:\n    N/A\n    HRMS:\n    condition:\n    MALDI-TOF\n    data:\n    calcd. for C26H18NO3P [M]+ 423.1024; Found: 423.1017\n\nSelf-Assembled Monolayer(Sam) Molecular Property:\n  molecule name:\n    4PACz, CbzPPA, CbzNaphPPA\n  HOMO (eV):\n    - value:\n      -5.58, -5.83, -5.67\n      method type:\n      Experimental\n      method:\n      CV\n      details:\n      N/A\n    - value:\n      -5.40, -5.61, -5.52\n      method type:\n      Experimental\n      method:\n      UPS\n      details:\n      N/A\n    - value:\n      -5.61, -5.79, -5.46\n      method type:\n      Simulation\n      method:\n      DFT Calculation\n      details:\n      B3LYP/6-311G(d,p) level\n  LUMO (eV):\n    - value:\n      -2.06, -2.24, -2.34\n      method type:\n      Experimental\n      method:\n      Optical band gap\n      details:\n      N/A\n    - value:\n      -1.00, -1.47, -1.59\n      method type:\n      Simulation\n      method:\n      DFT Calculation\n      details:\n      B3LYP/6-311G(d,p) level\n  Dipole moment (Debye):\n    N/A\n  Optical band gap (eV):\n    - value:\n      3.52, 3.59, 3.33\n      method type:\n      Experimental\n      method:\n      UV-Vis spectra\n      details:\n      N/A\n\nPerovskite Layer Property:\n  composition:\n    N/A\n  bandgap:\n    N/A\n  Photoluminescence (PL) peak position:\n    N/A\n  valence band maximum:\n    -5.90 eV\n  conduction band minimum:\n    N/A\n\nDevice Fabrication Process:\n  device structure:\n    N/A\n  device type:\n    N/A\n  substrate type:\n    Indium doped tin oxide (ITO)\n  Metal oxide layer:\n    composition:\n      N/A\n    additive:\n      N/A\n    additive concentration:\n      N/A\n    preparation method:\n      N/A\n    solvent used:\n      N/A\n    precursor concentration:\n      N/A\n    spin coating speed:\n      N/A\n    spin coating time:\n      N/A\n    annealing time:\n      N/A\n    annealing temperature:\n      N/A\n    thickness:\n      N/A\n  self assembled monolayer:\n    composition:\n      4PACz, CbzPPA, CbzNaphPPA\n    additive:\n      N/A\n    additive concentration:\n      N/A\n    preparation method:\n      spin-coating, thermal evaporation\n    solvent used:\n      methanol:DMF (9:1)\n    precursor concentration:\n      N/A\n    spin coating speed:\n      3000 rpm\n    spin coating time:\n      30 s\n    annealing temperature:\n      100°C\n    annealing time:\n      15 min\n    thickness:\n      N/A\n  bottom interface layer:\n    composition:\n      N/A\n    additive:\n      N/A\n    additive concentration:\n      N/A\n    preparation method:\n      N/A\n    solvent used:\n      N/A\n    precursor concentration:\n      N/A\n    spin coating speed:\n      N/A\n    spin coating time:\n      N/A\n    annealing temperature:\n      N/A\n    annealing time:\n      N/A\n    thickness:\n      N/A\n  perovskite layer:\n    composition:\n      Cs0.05MA0.1FA0.85PbI3\n    additive:\n      MACl, PbI2, PMAI\n    additive concentration:\n      10 mol%, 5 mol%, 0.2 mol%\n    preparation method:\n      one-step spin coating\n    solvent used:\n      DMF:DMSO (4:1)\n    precursor concentration:\n      1.65 M\n    spin coating speed:\n      1000 rpm (5 s), 5000 rpm (30 s)\n    spin coating time:\n      5 s, 30 s\n    antisolvent:\n      chlorobenzene\n    annealing time:\n      30 min\n    annealing temperature:\n      100°C\n    thickness:\n      N/A\n  top interface layer:\n    composition:\n      PI, choline chloride\n    additive:\n      N/A\n    additive concentration:\n      0.3 mg/mL, 0.2 mg/mL\n    preparation method:\n      spin-coating\n    solvent used:\n      IPA:DMF (100:1)\n    precursor concentration:\n      N/A\n    spin coating speed:\n      5000 rpm\n    spin coating time:\n      30 s\n    annealing time:\n      5 min\n    annealing temperature:\n      100°C\n    thickness:\n      N/A\n  top charge transport layer:\n    composition:\n      C60\n    additive:\n      N/A\n    additive concentration:\n      N/A\n    preparation method:\n      thermal evaporation\n    solvent used:\n      N/A\n    precursor concentration:\n      N/A\n    spin coating speed:\n      N/A\n    spin coating time:\n      N/A\n    annealing time:\n      N/A\n    annealing temperature:\n      N/A\n    thickness:\n      30 nm\n  charge block layer:\n    composition:\n      SnO2\n    additive:\n      N/A\n    additive concentration:\n      N/A\n    preparation method:\n      ALD\n    solvent used:\n      N/A\n    precursor concentration:\n      N/A\n    spin coating speed:\n      N/A\n    spin coating time:\n      N/A\n    annealing time:\n      N/A\n    annealing temperature:\n      N/A\n    thickness:\n      15 nm\n  metal electrodes:\n    type:\n      Cu\n    preparation method:\n      thermal evaporation\n    thickness:\n      100 nm\n  device area:\n    0.0687 cm2, 1.02 cm2\n\nDevice Performance:\n  - device name:\n    4PACz-SAMUL PSC\n    device structure:\n    N/A\n    photovoltaic parameters:\n    forward scan:\n    open circuit voltage:\n    1.180 V\n    short circuit current density:\n    25.14 mA/cm²\n    fill factor:\n    84.52%\n    power conversion efficiency:\n    25.08%\n    reverse scan:\n    open circuit voltage:\n    N/A\n    short circuit current density:\n    N/A\n    fill factor:\n    N/A\n    power conversion efficiency:\n    N/A\n    average scan values:\n    open circuit voltage:\n    1.181±0.002 V\n    short circuit current density:\n    24.84±0.26 mA/cm²\n    fill factor:\n    83.87±0.39%\n    power conversion efficiency:\n    24.60±0.28%\n    integrated current density from EQE:\n    N/A\n    stability:\n    thermal stability:\n    atmosphere:\n    N/A\n    condition:\n    N/A\n    aging time:\n    N/A\n    degradation percentage:\n    N/A\n    photostability:\n    atmosphere:\n    N/A\n    condition:\n    N/A\n    aging time:\n    N/A\n    degradation percentage:\n    N/A\n    operational stability:\n    atmosphere:\n    N₂\n    condition:\n    1-sun intensity illumination at 65 °C\n    aging time:\n    1200 h\n    degradation percentage:\n    23%\n    humidity stability:\n    atmosphere:\n    N/A\n    condition:\n    N/A\n    aging time:\n    N/A\n    degradation percentage:\n    N/A\n    storage stability:\n    atmosphere:\n    N/A\n    condition:\n    N/A\n    aging time:\n    N/A\n    degradation percentage:\n    N/A\n  - device name:\n    CbzPPA-SAMUL PSC\n    device structure:\n    N/A\n    photovoltaic parameters:\n    forward scan:\n    open circuit voltage:\n    1.178 V\n    short circuit current density:\n    25.31 mA/cm²\n    fill factor:\n    77.33%\n    power conversion efficiency:\n    23.04%\n    reverse scan:\n    open circuit voltage:\n    N/A\n    short circuit current density:\n    N/A\n    fill factor:\n    N/A\n    power conversion efficiency:\n    N/A\n    average scan values:\n    open circuit voltage:\n    1.178±0.002 V\n    short circuit current density:\n    25.09±0.21 mA/cm²\n    fill factor:\n    76.11±0.92%\n    power conversion efficiency:\n    22.51±0.44%\n    integrated current density from EQE:\n    N/A\n    stability:\n    thermal stability:\n    atmosphere:\n    N/A\n    condition:\n    N/A\n    aging time:\n    N/A\n    degradation percentage:\n    N/A\n    photostability:\n    atmosphere:\n    N/A\n    condition:\n    N/A\n    aging time:\n    N/A\n    degradation percentage:\n    N/A\n    operational stability:\n    atmosphere:\n    N₂\n    condition:\n    1-sun intensity illumination at 65 °C\n    aging time:\n    1200 h\n    degradation percentage:\n    47%\n    humidity stability:\n    atmosphere:\n    N/A\n    condition:\n    N/A\n    aging time:\n    N/A\n    degradation percentage:\n    N/A\n    storage stability:\n    atmosphere:\n    N/A\n    condition:\n    N/A\n    aging time:\n    N/A\n    degradation percentage:\n    N/A\n  - device name:\n    CbzNaphPPA-SAMUL PSC\n    device structure:\n    N/A\n    photovoltaic parameters:\n    forward scan:\n    open circuit voltage:\n    1.191 V\n    short circuit current density:\n    25.32 mA/cm²\n    fill factor:\n    86.45%\n    power conversion efficiency:\n    26.07%\n    reverse scan:\n    open circuit voltage:\n    N/A\n    short circuit current density:\n    N/A\n    fill factor:\n    N/A\n    power conversion efficiency:\n    N/A\n    average scan values:\n    open circuit voltage:\n    1.188±0.003 V\n    short circuit current density:\n    25.09±0.17 mA/cm²\n    fill factor:\n    86.13±0.34%\n    power conversion efficiency:\n    25.66±0.19%\n    integrated current density from EQE:\n    24.72 mA/cm²\n    stability:\n    thermal stability:\n    atmosphere:\n    N/A\n    condition:\n    N/A\n    aging time:\n    N/A\n    degradation percentage:\n    N/A\n    photostability:\n    atmosphere:\n    N/A\n    condition:\n    N/A\n    aging time:\n    N/A\n    degradation percentage:\n    N/A\n    operational stability:\n    atmosphere:\n    N₂\n    condition:\n    1-sun intensity illumination at 65 °C\n    aging time:\n    1200 h\n    degradation percentage:\n    6%\n    humidity stability:\n    atmosphere:\n    N/A\n    condition:\n    N/A\n    aging time:\n    N/A\n    degradation percentage:\n    N/A\n    storage stability:\n    atmosphere:\n    N/A\n    condition:\n    N/A\n    aging time:\n    N/A\n    degradation percentage:\n    N/A\n  - device name:\n    Thermally evaporated CbzNaphPPA-SAMUL PSC\n    device structure:\n    N/A\n    photovoltaic parameters:\n    forward scan:\n    open circuit voltage:\n    1.18 V\n    short circuit current density:\n    24.49 mA/cm²\n    fill factor:\n    81.13%\n    power conversion efficiency:\n    23.50%\n    reverse scan:\n    open circuit voltage:\n    N/A\n    short circuit current density:\n    N/A\n    fill factor:\n    N/A\n    power conversion efficiency:\n    N/A\n    average scan values:\n    open circuit voltage:\n    N/A\n    short circuit current density:\n    N/A\n    fill factor:\n    N/A\n    power conversion efficiency:\n    N/A\n    integrated current density from EQE:\n    N/A\n    stability:\n    thermal stability:\n    atmosphere:\n    N/A\n    condition:\n    N/A\n    aging time:\n    N/A\n    degradation percentage:\n    N/A\n    photostability:\n    atmosphere:\n    N/A\n    condition:\n    N/A\n    aging time:\n    N/A\n    degradation percentage:\n    N/A\n    operational stability:\n    atmosphere:\n    N/A\n    condition:\n    N/A\n    aging time:\n    N/A\n    degradation percentage:\n    N/A\n    humidity stability:\n    atmosphere:\n    N/A\n    condition:\n    N/A\n    aging time:\n    N/A\n    degradation percentage:\n    N/A\n    storage stability:\n    atmosphere:\n    N/A\n    condition:\n    N/A\n    aging time:\n    N/A\n    degradation percentage:\n    N/A\n  - device name:\n    Large area CbzNaphPPA-SAMUL PSC (1.02 cm²)\n    device structure:\n    N/A\n    photovoltaic parameters:\n    forward scan:\n    open circuit voltage:\n    1.19 V\n    short circuit current density:\n    25.12 mA/cm²\n    fill factor:\n    82.26%\n    power conversion efficiency:\n    24.59%\n    reverse scan:\n    open circuit voltage:\n    N/A\n    short circuit current density:\n    N/A\n    fill factor:\n    N/A\n    power conversion efficiency:\n    N/A\n    average scan values:\n    open circuit voltage:\n    N/A\n    short circuit current density:\n    N/A\n    fill factor:\n    N/A\n    power conversion efficiency:\n    N/A\n    integrated current density from EQE:\n    N/A\n    stability:\n    thermal stability:\n    atmosphere:\n    N/A\n    condition:\n    N/A\n    aging time:\n    N/A\n    degradation percentage:\n    N/A\n    photostability:\n    atmosphere:\n    N/A\n    condition:\n    N/A\n    aging time:\n    N/A\n    degradation percentage:\n    N/A\n    operational stability:\n    atmosphere:\n    N/A\n    condition:\n    N/A\n    aging time:\n    N/A\n    degradation percentage:\n    N/A\n    humidity stability:\n    atmosphere:\n    N/A\n    condition:\n    N/A\n    aging time:\n    N/A\n    degradation percentage:\n    N/A\n    storage stability:\n    atmosphere:\n    N/A\n    condition:\n    N/A\n    aging time:\n    N/A\n    degradation percentage:\n    N/A", "DOI: 10.1002_anie.202416188\n\nMolecule Synthesis Detalis:\n  - molecule name:\n    N/A\n    total synthesis step:\n    N/A\n    steps:\n    - step name:\n    N/A\n    reactants name:\n    N/A\n    reactants SMILES:\n    N/A\n    products name:\n    N/A\n    products SMILES:\n    N/A\n    reagents:\n    N/A\n    reaction condition:\n    N/A\n    catalyst:\n    N/A\n    solvent:\n    N/A\n    dilution washing solvent:\n    N/A\n    Purification:\n    N/A\n    eluent:\n    N/A\n    products appearance:\n    N/A\n    yield:\n    N/A\n    characterization:\n    1H NMR:\n    condition:\n    N/A\n    data:\n    N/A\n    13C NMR:\n    condition:\n    N/A\n    data:\n    N/A\n    31P NMR:\n    condition:\n    N/A\n    data:\n    N/A\n    HRMS:\n    condition:\n    N/A\n    data:\n    N/A\n\nSelf-Assembled Monolayer(Sam) Molecular Property:\n  molecule name:\n    4PACz, K1, KF\n  HOMO (eV):\n    - value:\n      -5.27, -5.47, -5.49\n      method type:\n      Experimental\n      method:\n      Differential Pulse Voltammetry (DPV)\n      details:\n      N/A\n  LUMO (eV):\n    - value:\n      N/A\n      method type:\n      N/A\n      method:\n      N/A\n      details:\n      N/A\n  Dipole moment (Debye):\n    - value:\n      1.90, 2.14, 3.57\n      method type:\n      Simulation\n      method:\n      Density Functional Theory (DFT)\n      details:\n      N/A\n\nPerovskite Layer Property:\n  composition:\n    Rb0.05Cs0.05MA0.05FA0.85Pb(I0.95Br0.05)3\n  bandgap:\n    N/A\n  Photoluminescence (PL) peak position:\n    N/A\n  valence band maximum:\n    N/A\n  conduction band minimum:\n    N/A\n\nDevice Fabrication Process:\n  device structure:\n    ITO/SAM/Perovskite/PEACI/C60/BCP/Ag\n  device type:\n    p-i-n\n  substrate type:\n    Indium doped tin oxide (ITO)\n  Metal oxide layer:\n    composition:\n      N/A\n    additive:\n      N/A\n    additive concentration:\n      N/A\n    preparation method:\n      N/A\n    solvent used:\n      N/A\n    precursor concentration:\n      N/A\n    spin coating speed:\n      N/A\n    spin coating time:\n      N/A\n    annealing time:\n      N/A\n    annealing temperature:\n      N/A\n    thickness:\n      N/A\n  self assembled monolayer:\n    composition:\n      4PACz, K1, KF\n    additive:\n      N/A\n    additive concentration:\n      N/A\n    preparation method:\n      N/A\n    solvent used:\n      N/A\n    precursor concentration:\n      N/A\n    spin coating speed:\n      N/A\n    spin coating time:\n      N/A\n    annealing temperature:\n      N/A\n    annealing time:\n      N/A\n    thickness:\n      N/A\n  bottom interface layer:\n    composition:\n      N/A\n    additive:\n      N/A\n    additive concentration:\n      N/A\n    preparation method:\n      N/A\n    solvent used:\n      N/A\n    precursor concentration:\n      N/A\n    spin coating speed:\n      N/A\n    spin coating time:\n      N/A\n    annealing temperature:\n      N/A\n    annealing time:\n      N/A\n    thickness:\n      N/A\n  perovskite layer:\n    composition:\n      N/A\n    additive:\n      N/A\n    additive concentration:\n      N/A\n    preparation method:\n      spin coating\n    solvent used:\n      N/A\n    precursor concentration:\n      N/A\n    spin coating speed:\n      N/A\n    spin coating time:\n      N/A\n    antisolvent:\n      N/A\n    annealing time:\n      N/A\n    annealing temperature:\n      N/A\n    thickness:\n      601 nm (4PACz), 586 nm (KF), 606 nm (KF)\n  top interface layer:\n    composition:\n      PEACI\n    additive:\n      N/A\n    additive concentration:\n      N/A\n    preparation method:\n      N/A\n    solvent used:\n      N/A\n    precursor concentration:\n      N/A\n    spin coating speed:\n      N/A\n    spin coating time:\n      N/A\n    annealing time:\n      N/A\n    annealing temperature:\n      N/A\n    thickness:\n      N/A\n  top charge transport layer:\n    composition:\n      C60\n    additive:\n      N/A\n    additive concentration:\n      N/A\n    preparation method:\n      N/A\n    solvent used:\n      N/A\n    precursor concentration:\n      N/A\n    spin coating speed:\n      N/A\n    spin coating time:\n      N/A\n    annealing time:\n      N/A\n    annealing temperature:\n      N/A\n    thickness:\n      N/A\n  charge block layer:\n    composition:\n      BCP\n    additive:\n      N/A\n    additive concentration:\n      N/A\n    preparation method:\n      N/A\n    solvent used:\n      N/A\n    precursor concentration:\n      N/A\n    spin coating speed:\n      N/A\n    spin coating time:\n      N/A\n    annealing time:\n      N/A\n    annealing temperature:\n      N/A\n    thickness:\n      N/A\n  metal electrodes:\n    type:\n      Ag\n    preparation method:\n      N/A\n    thickness:\n      N/A\n  device area:\n    N/A\n\nDevice Performance:\n  - device name:\n    KF-based iPSC\n    device structure:\n    N/A\n    photovoltaic parameters:\n    forward scan:\n    open circuit voltage:\n    1.188 V\n    short circuit current density:\n    25.33 mA/cm²\n    fill factor:\n    84.26%\n    power conversion efficiency:\n    25.35%\n    reverse scan:\n    open circuit voltage:\n    1.187 V\n    short circuit current density:\n    25.27 mA/cm²\n    fill factor:\n    83.37%\n    power conversion efficiency:\n    25.02%\n    average scan values:\n    open circuit voltage:\n    1.18±0.006 V\n    short circuit current density:\n    N/A\n    fill factor:\n    83.07±0.74%\n    power conversion efficiency:\n    24.72±0.28%\n    integrated current density from EQE:\n    24.24 mA/cm²\n    stability:\n    thermal stability:\n    atmosphere:\n    N/A\n    condition:\n    N/A\n    aging time:\n    N/A\n    degradation percentage:\n    N/A\n    photostability:\n    atmosphere:\n    N/A\n    condition:\n    N/A\n    aging time:\n    N/A\n    degradation percentage:\n    N/A\n    operational stability:\n    atmosphere:\n    Air environment\n    condition:\n    Encapsulated, MPP tracking\n    aging time:\n    420 h\n    degradation percentage:\n    7%\n    humidity stability:\n    atmosphere:\n    50±5% RH\n    condition:\n    Unencapsulated, 60±5°C\n    aging time:\n    645 h\n    degradation percentage:\n    20%\n    storage stability:\n    atmosphere:\n    N/A\n    condition:\n    N/A\n    aging time:\n    N/A\n    degradation percentage:\n    N/A\n  - device name:\n    K1-based iPSC\n    device structure:\n    N/A\n    photovoltaic parameters:\n    forward scan:\n    open circuit voltage:\n    1.172 V\n    short circuit current density:\n    25.17 mA/cm²\n    fill factor:\n    83.62%\n    power conversion efficiency:\n    24.66%\n    reverse scan:\n    open circuit voltage:\n    1.174 V\n    short circuit current density:\n    25.06 mA/cm²\n    fill factor:\n    82.56%\n    power conversion efficiency:\n    24.30%\n    average scan values:\n    open circuit voltage:\n    1.17±0.010 V\n    short circuit current density:\n    N/A\n    fill factor:\n    81.28±0.87%\n    power conversion efficiency:\n    23.81±0.52%\n    integrated current density from EQE:\n    24.13 mA/cm²\n    stability:\n    thermal stability:\n    atmosphere:\n    N/A\n    condition:\n    N/A\n    aging time:\n    N/A\n    degradation percentage:\n    N/A\n    photostability:\n    atmosphere:\n    N/A\n    condition:\n    N/A\n    aging time:\n    N/A\n    degradation percentage:\n    N/A\n    operational stability:\n    atmosphere:\n    Air environment\n    condition:\n    Encapsulated, MPP tracking\n    aging time:\n    260 h\n    degradation percentage:\n    22%\n    humidity stability:\n    atmosphere:\n    50±5% RH\n    condition:\n    Unencapsulated, 60±5°C\n    aging time:\n    645 h\n    degradation percentage:\n    24%\n    storage stability:\n    atmosphere:\n    N/A\n    condition:\n    N/A\n    aging time:\n    N/A\n    degradation percentage:\n    N/A\n  - device name:\n    4PACz-based iPSC\n    device structure:\n    N/A\n    photovoltaic parameters:\n    forward scan:\n    open circuit voltage:\n    1.151 V\n    short circuit current density:\n    24.91 mA/cm²\n    fill factor:\n    81.28%\n    power conversion efficiency:\n    23.31%\n    reverse scan:\n    open circuit voltage:\n    1.147 V\n    short circuit current density:\n    24.86 mA/cm²\n    fill factor:\n    80.59%\n    power conversion efficiency:\n    22.98%\n    average scan values:\n    open circuit voltage:\n    N/A\n    short circuit current density:\n    N/A\n    fill factor:\n    N/A\n    power conversion efficiency:\n    22.25±0.93%\n    integrated current density from EQE:\n    23.73 mA/cm²\n    stability:\n    thermal stability:\n    atmosphere:\n    N/A\n    condition:\n    N/A\n    aging time:\n    N/A\n    degradation percentage:\n    N/A\n    photostability:\n    atmosphere:\n    N/A\n    condition:\n    N/A\n    aging time:\n    N/A\n    degradation percentage:\n    N/A\n    operational stability:\n    atmosphere:\n    N/A\n    condition:\n    N/A\n    aging time:\n    N/A\n    degradation percentage:\n    N/A\n    humidity stability:\n    atmosphere:\n    50±5% RH\n    condition:\n    Unencapsulated, 60±5°C\n    aging time:\n    645 h\n    degradation percentage:\n    32%\n    storage stability:\n    atmosphere:\n    N/A\n    condition:\n    N/A\n    aging time:\n
