Repository: Harrison-Li/Perovskite-MutiAI-Agent

# Perovskite MultiAI Agent (Not released)
These code are written during my undergraduate. So, my code skills might not be clean and formal as now. Appologize for that.

## Schematic of Perovskite Muti-AI Agent

## Functionality of this system
Please note that since the Unimol (mol predictor) and Synthesis advisor tool has large model weight. So, you can directlt fork the repository from [Unimol](https://github.com/deepmodeling/Uni-Mol) and [RetroExplainer](https://github.com/wangyu-sd/RetroExplainer).

## PSC dataset collected from literatures
The all_PSC_dataset contains parameters extracted from approximately 319 papers (ACS, Springer, Elsevier, Weily, etc.)

File: sam_agent/psc_vectors/document.json (part 23 of 71)
power conversion efficiency:\n    20.59%\n    reverse scan:\n    open circuit voltage:\n    N/A\n    short circuit current density:\n    N/A\n    fill factor:\n    N/A\n    power conversion efficiency:\n    N/A\n    average scan values:\n    open circuit voltage:\n    1.15 V\n    short circuit current density:\n    22.4 mA/cm²\n    fill factor:\n    77.5%\n    power conversion efficiency:\n    20.0%\n    integrated current density from EQE:\n    22.48 mA/cm²\n    stability:\n    thermal stability:\n    atmosphere:\n    N/A\n    condition:\n    N/A\n    aging time:\n    N/A\n    degradation percentage:\n    N/A\n    photostability:\n    atmosphere:\n    N/A\n    condition:\n    N/A\n    aging time:\n    N/A\n    degradation percentage:\n    N/A\n    operational stability:\n    atmosphere:\n    N₂ flow\n    condition:\n    Unencapsulated, MPP tracking\n    aging time:\n    150 h\n    degradation percentage:\n    0.04%\n    humidity stability:\n    atmosphere:\n    N/A\n    condition:\n    N/A\n    aging time:\n    N/A\n    degradation percentage:\n    N/A\n    storage stability:\n    atmosphere:\n    N/A\n    condition:\n    N/A\n    aging time:\n    N/A\n    degradation percentage:\n    N/A\n  - device name:\n    2PACz-based PSC (evaporated)\n    device structure:\n    glass/ITO/2PACz/perovskite/PEAI/PCBM/BCP/Ag\n    photovoltaic parameters:\n    forward scan:\n    open circuit voltage:\n    1.18 V\n    short circuit current density:\n    21.3 mA/cm²\n    fill factor:\n    74.6%\n    power conversion efficiency:\n    18.7%\n    reverse scan:\n    open circuit voltage:\n    N/A\n    short circuit current density:\n    N/A\n    fill factor:\n    N/A\n    power conversion efficiency:\n    N/A\n    average scan values:\n    open circuit voltage:\n    1.16±0.02 V\n    short circuit current density:\n    21.3±0.4 mA/cm²\n    fill factor:\n    70±4%\n    power conversion efficiency:\n    17±1%\n    integrated current density from EQE:\n    N/A\n    stability:\n    thermal stability:\n    atmosphere:\n    N/A\n    condition:\n    N/A\n    aging time:\n    N/A\n    degradation percentage:\n    N/A\n    photostability:\n    atmosphere:\n    N/A\n    condition:\n    N/A\n    aging time:\n    N/A\n    degradation percentage:\n    N/A\n    operational stability:\n    atmosphere:\n    N₂ flow\n    condition:\n    Unencapsulated, MPP tracking\n    aging time:\n    150 h\n    degradation percentage:\n    0.27%\n    humidity stability:\n    atmosphere:\n    N/A\n    condition:\n    N/A\n    aging time:\n    N/A\n    degradation percentage:\n    N/A\n    storage stability:\n    atmosphere:\n    N/A\n    condition:\n    N/A\n    aging time:\n    N/A\n    degradation percentage:\n    N/A\n  - device name:\n    2PACz-based PSC (spin-coated)\n    device structure:\n    glass/ITO/2PACz/perovskite/PEAI/PCBM/BCP/Ag\n    photovoltaic parameters:\n    forward scan:\n    open circuit voltage:\n    1.15 V\n    short circuit current density:\n    23.0 mA/cm²\n    fill factor:\n    83.3%\n    power conversion efficiency:\n    20.7%\n    reverse scan:\n    open circuit voltage:\n    N/A\n    short circuit current density:\n    N/A\n    fill factor:\n    N/A\n    power conversion efficiency:\n    N/A\n    average scan values:\n    open circuit voltage:\n    1.12±0.02 V\n    short circuit current density:\n    22.6±0.3 mA/cm²\n    fill factor:\n    78±3%\n    power conversion efficiency:\n    19.7±0.6%\n    integrated current density from EQE:\n    22.52 mA/cm²\n    stability:\n    thermal stability:\n    atmosphere:\n    N/A\n    condition:\n    N/A\n    aging time:\n    N/A\n    degradation percentage:\n    N/A\n    photostability:\n    atmosphere:\n    N/A\n    condition:\n    N/A\n    aging time:\n    N/A\n    degradation percentage:\n    N/A\n    operational stability:\n    atmosphere:\n    N₂ flow\n    condition:\n    Unencapsulated, MPP tracking\n    aging time:\n    150 h\n    degradation percentage:\n    0.04%\n    humidity stability:\n    atmosphere:\n    N/A\n    condition:\n    N/A\n    aging time:\n    N/A\n    degradation percentage:\n    N/A\n    storage stability:\n    atmosphere:\n    N/A\n    condition:\n    N/A\n    aging time:\n    N/A\n    degradation percentage:\n    N/A", "DOI: 10.1002_smll.202407387\n\nMolecule Synthesis Detalis:\n  - molecule name:\n    3,6-ditertbutyl-9-(4-bromobutyl)-9H-carbazole (1a)\n    total synthesis step:\n    1\n    steps:\n    - step name:\n    Step 1\n    reactants name:\n    3,6-ditert-butylcarbazole, 1,4-dibromobutane\n    reactants SMILES:\n    N/A\n    products name:\n    3,6-ditertbutyl-9-(4-bromobutyl)-9H-carbazole (1a)\n    products SMILES:\n    N/A\n    reagents:\n    tetrabuthylammonium bromide, 50% NaOH aqueous solution\n    reaction condition:\n    60°C for three days\n    catalyst:\n    N/A\n    solvent:\n    1,4-dibromobutane\n    dilution washing solvent:\n    dichloromethane\n    Purification:\n    column chromatography\n    eluent:\n    petroleum ether/dichloromethane (v/v, 5/1)\n    products appearance:\n    white crystalline material\n    yield:\n    76%\n    characterization:\n    1H NMR:\n    condition:\n    400 MHz, CDCl3\n    data:\n    δ 8.09(d, 2H), 7.50(d, 2H), 7.29(d, 2H), 4.26(t, 2H), 1.76-1.62(m, 4H), 1.45(s, 18H)\n    13C NMR:\n    condition:\n    400 MHz, CDCl3\n    data:\n    δ 141.46, 138.77, 123.21, 122.61, 116.14, 107.91, 42.27, 34.72, 33.33, 32.12, 30.33, 27.88\n    31P NMR:\n    condition:\n    N/A\n    data:\n    N/A\n    HRMS:\n    condition:\n    N/A\n    data:\n    N/A\n  - molecule name:\n    diethyl [2-(3,6-Ditert-butyl-9H-carbazol-9-yl)butyl]phosphonate (1b)\n    total synthesis step:\n    1\n    steps:\n    - step name:\n    Step 1\n    reactants name:\n    3,6-ditertbutyl-9-(4-bromobutyl)-9H-carbazole (1a), triethyl phosphite\n    reactants SMILES:\n    N/A\n    products name:\n    diethyl [2-(3,6-Ditert-butyl-9H-carbazol-9-yl)butyl]phosphonate (1b)\n    products SMILES:\n    N/A\n    reagents:\n    N/A\n    reaction condition:\n    reflux for 18 h\n    catalyst:\n    N/A\n    solvent:\n    triethyl phosphite\n    dilution washing solvent:\n    N/A\n    Purification:\n    column chromatography\n    eluent:\n    dichloromethane: ethyl acetate, 1:1, v:v\n    products appearance:\n    yellow oily liquid\n    yield:\n    78%\n    characterization:\n    1H NMR:\n    condition:\n    400 MHz, CDCl3\n    data:\n    δ 8.09(d, 2H), 7.50(dd, 2H), 7.29(d, 2H), 4.29(t, 2H), 4.0(m, 4H), 1.76-1.62(m, 4H), 1.45(s, 18H), 1.34(t, 2H), 1.23(t, 6H)\n    13C NMR:\n    condition:\n    400 MHz, CDCl3\n    data:\n    δ 141.73, 138.88, 123.39, 122.80, 116.39, 107.95, 61.65, 61.37, 42.27, 34.72, 33.33, 32.12, 30.33, 27.88\n    31P NMR:\n    condition:\n    N/A\n    data:\n    N/A\n    HRMS:\n    condition:\n    N/A\n    data:\n    N/A\n  - molecule name:\n    2-(3,6-Ditert-butyl-9H-carbazol-9-yl)butyl]phosphonic acid (tBu-4PACz) (1c)\n    total synthesis step:\n    1\n    steps:\n    - step name:\n    Step 1\n    reactants name:\n    diethyl [2-(3,6-Ditert-butyl-9H-carbazol-9-yl)butyl]phosphonate (1b), bromotrimethylsilane\n    reactants SMILES:\n    N/A\n    products name:\n    2-(3,6-Ditert-butyl-9H-carbazol-9-yl)butyl]phosphonic acid (tBu-4PACz) (1c)\n    products SMILES:\n    N/A\n    reagents:\n    N/A\n    reaction condition:\n    25°C for 24 h under argon\n    catalyst:\n    N/A\n    solvent:\n    dry 1,4-dioxane\n    dilution washing solvent:\n    methanol, water\n    Purification:\n    filtration\n    eluent:\n    N/A\n    products appearance:\n    white powder\n    yield:\n    65%\n    characterization:\n    1H NMR:\n    condition:\n    400 MHz, DMSO-d6\n    data:\n    δ 8.16(s, 2H), 7.46(s, 4H), 4.31(s, 2H), 1.83(s, 2H), 1.40(s, 18H), 1.23(s, 4H)\n    13C NMR:\n    condition:\n    N/A\n    data:\n    N/A\n    31P NMR:\n    condition:\n    N/A\n    data:\n    N/A\n    HRMS:\n    condition:\n    MALDI-TOF-MS\n    data:\n    m/z calcd for C24H34NO3P [M+Na]+ 438.2176, found 438.2169\n\nSelf-Assembled Monolayer(Sam) Molecular Property:\n  molecule name:\n    MeO-2PACz, tBu-4PACz\n  HOMO (eV):\n    - value:\n      -4.95, -5.14\n      method type:\n      Simulation\n      method:\n      DFT Calculation\n      details:\n      N/A\n    - value:\n      -5.11, -5.18\n      method type:\n      Experimental\n      method:\n      Cyclic Voltammetry (CV)\n      details:\n      N/A\n  LUMO (eV):\n    N/A\n  Dipole moment (Debye):\n    - value:\n      1.54, 1.63\n      method type:\n      Simulation\n      method:\n      DFT Calculation\n      details:\n      N/A\n\nPerovskite Layer Property:\n  composition:\n    N/A\n  bandgap:\n    N/A\n  Photoluminescence (PL) peak position:\n    N/A\n  valence band maximum:\n    N/A\n  conduction band minimum:\n    N/A\n\nDevice Fabrication Process:\n  device structure:\n    ITO/HEL/Perovskite/passivation/C60/BCP/Ag\n  device type:\n    inverted perovskite solar cell\n  substrate type:\n    Fluorine doped tin oxide (FTO); Indium doped tin oxide (ITO)\n  Metal oxide layer:\n    composition:\n      N/A\n    additive:\n      N/A\n    additive concentration:\n      N/A\n    preparation method:\n      N/A\n    solvent used:\n      N/A\n    precursor concentration:\n      N/A\n    spin coating speed:\n      N/A\n    spin coating time:\n      N/A\n    annealing time:\n      N/A\n    annealing temperature:\n      N/A\n    thickness:\n      N/A\n  self assembled monolayer:\n    composition:\n      MeO-2PACz, tBu-4PACz\n    additive:\n      N/A\n    additive concentration:\n      N/A\n    preparation method:\n      spin-coating\n    solvent used:\n      ethanol\n    precursor concentration:\n      0.5 mg/mL\n    spin coating speed:\n      N/A\n    spin coating time:\n      N/A\n    annealing temperature:\n      100°C\n    annealing time:\n      10 min\n    thickness:\n      N/A\n  bottom interface layer:\n    composition:\n      N/A\n    additive:\n      N/A\n    additive concentration:\n      N/A\n    preparation method:\n      N/A\n    solvent used:\n      N/A\n    precursor concentration:\n      N/A\n    spin coating speed:\n      N/A\n    spin coating time:\n      N/A\n    annealing temperature:\n      N/A\n    annealing time:\n      N/A\n    thickness:\n      N/A\n  perovskite layer:\n    composition:\n      FA0.84MA0.11Cs0.05Pb(I0.987Br0.013)3 + 8%MACl + 8% PbI2\n    additive:\n      MACl, PbI2\n    additive concentration:\n      8%\n    preparation method:\n      two-step spin coating\n    solvent used:\n      DMF:DMSO\n    precursor concentration:\n      1.6M\n    spin coating speed:\n      1000 rpm (1st step), 5000 rpm (2nd step)\n    spin coating time:\n      10 s (1st step), 30 s (2nd step)\n    antisolvent:\n      chlorobenzene\n    annealing time:\n      45 min\n    annealing temperature:\n      100°C\n    thickness:\n      N/A\n  top interface layer:\n    composition:\n      Ethanediamine dihydroiodide\n    additive:\n      N/A\n    additive concentration:\n      N/A\n    preparation method:\n      spin-coating\n    solvent used:\n      isopropanol\n    precursor concentration:\n      0.5 mg/mL\n    spin coating speed:\n      5000 rpm\n    spin coating time:\n      20 s\n    annealing time:\n      N/A\n    annealing temperature:\n      N/A\n    thickness:\n      N/A\n  top charge transport layer:\n    composition:\n      C60\n    additive:\n      N/A\n    additive concentration:\n      N/A\n    preparation method:\n      thermal evaporation\n    solvent used:\n      N/A\n    precursor concentration:\n      N/A\n    spin coating speed:\n      N/A\n    spin coating time:\n      N/A\n    annealing time:\n      N/A\n    annealing temperature:\n      N/A\n    thickness:\n      25 nm\n  charge block layer:\n    composition:\n      BCP\n    additive:\n      N/A\n    additive concentration:\n      N/A\n    preparation method:\n      thermal evaporation\n    solvent used:\n      N/A\n    precursor concentration:\n      N/A\n    spin coating speed:\n      N/A\n    spin coating time:\n      N/A\n    annealing time:\n      N/A\n    annealing temperature:\n      N/A\n    thickness:\n      6 nm\n  metal electrodes:\n    type:\n      Ag\n    preparation method:\n      thermal evaporation\n    thickness:\n      100 nm\n  device area:\n    N/A\n\nDevice Performance:\n  - device name:\n    tBu-4PACz SAM-based inverted PSC\n    device structure:\n    ITO/SAM/Perovskite/passivation/C60/BCP/Ag\n    photovoltaic parameters:\n    forward scan:\n    open circuit voltage:\n    1.17 V\n    short circuit current density:\n    25.94 mA cm−2\n    fill factor:\n    86.42%\n    power conversion efficiency:\n    26.25%\n    reverse scan:\n    open circuit voltage:\n    N/A\n    short circuit current density:\n    N/A\n    fill factor:\n    N/A\n    power conversion efficiency:\n    N/A\n    average scan values:\n    open circuit voltage:\n    N/A\n    short circuit current density:\n    N/A\n    fill factor:\n    N/A\n    power conversion efficiency:\n    N/A\n    integrated current density from EQE:\n    25.7 mA cm−2\n    stability:\n    thermal stability:\n    atmosphere:\n    N/A\n    condition:\n    N/A\n    aging time:\n    N/A\n    degradation percentage:\n    N/A\n    photostability:\n    atmosphere:\n    N/A\n    condition:\n    N/A\n    aging time:\n    N/A\n    degradation percentage:\n    N/A\n    operational stability:\n    atmosphere:\n    Nitrogen\n    condition:\n    Unencapsulated, MPP tracking\n    aging time:\n    500 h\n    degradation percentage:\n    5.3%\n    humidity stability:\n    atmosphere:\n    N/A\n    condition:\n    N/A\n    aging time:\n    N/A\n    degradation percentage:\n    N/A\n    storage stability:\n    atmosphere:\n    N/A\n    condition:\n    N/A\n    aging time:\n    N/A\n    degradation percentage:\n    N/A", "DOI: 10.1002_smll.202408638\n\nMolecule Synthesis Detalis:\n  - molecule name:\n    4-(bis(4'-(bis(4-methoxyphenyl)amino)-[1,1'-biphenyl]-4-yl)amino)benzaldehyde (5)\n    total synthesis step:\n    1\n    steps:\n    - step name:\n    Step 1\n    reactants name:\n    4-(bis(4-bromophenyl)amino)benzaldehyde 7, 4-methoxy-N-(4-methoxyphenyl)-N-(4-(tributylstannyl)phenyl)aniline\n    reactants SMILES:\n    N/A\n    products name:\n    4-(bis(4'-(bis(4-methoxyphenyl)amino)-[1,1'-biphenyl]-4-yl)amino)benzaldehyde (5)\n    products SMILES:\n    N/A\n    reagents:\n    N/A\n    reaction condition:\n    reflux for 24 h under nitrogen\n    catalyst:\n    Pd(PPh3)4\n    solvent:\n    dry toluene\n    dilution washing solvent:\n    dichloromethane\n    Purification:\n    flash column chromatography\n    eluent:\n    20% EA/hexane\n    products appearance:\n    yellow solid\n    yield:\n    80%\n    characterization:\n    1H NMR:\n    condition:\n    500 MHz, CDCl3\n    data:\n    δ 9.810 (s, 1H), 7.693 (d, J = 8.0 Hz, 2H), 7.509 (d, J = 8.0 Hz, 4H), 7.391 (d, J = 8.5 Hz, 4H), 7.210 (d, J = 8.0 Hz, 4H), 7.087 (m, 10H), 6.975 (d, J = 8.0 Hz, 2H), 6.838 (d, J = 9.0 Hz, 8H), 3.796 (s, 12H)\n    13C NMR:\n    condition:\n    125 MHz, CDCl3\n    data:\n    δ 190.37, 155.99, 153.26, 148.22, 144.54, 140.85, 137.63, 132.03, 131.34, 129.21, 127.58, 127.26, 126.65, 126.40, 120.69, 119.60, 114.77, 55.51\n    31P NMR:\n    condition:\n    N/A\n    data:\n    N/A\n    HRMS:\n    condition:\n    N/A\n    data:\n    N/A\n  - molecule name:\n    5-(4-(bis(4'-(bis(4-methoxyphenyl)amino)-[1,1'-biphenyl]-4-yl)amino)phenyl)thiophene-2-carbaldehyde (6)\n    total synthesis step:\n    1\n    steps:\n    - step name:\n    Step 1\n    reactants name:\n    (4-(bis(4-bromophenyl)amino)phenyl)thiophene-2-carbaldehyde 8, 4-methoxy-N-(4-methoxyphenyl)-N-(4-(tributylstannyl)phenyl)aniline\n    reactants SMILES:\n    N/A\n    products name:\n    5-(4-(bis(4'-(bis(4-methoxyphenyl)amino)-[1,1'-biphenyl]-4-yl)amino)phenyl)thiophene-2-carbaldehyde (6)\n    products SMILES:\n    N/A\n    reagents:\n    N/A\n    reaction condition:\n    reflux for 24 h under nitrogen\n    catalyst:\n    Pd(PPh3)4\n    solvent:\n    dry toluene\n    dilution washing solvent:\n    dichloromethane\n    Purification:\n    flash column chromatography\n    eluent:\n    30% EA/hexane\n    products appearance:\n    slight orange solid\n    yield:\n    60%\n    characterization:\n    1H NMR:\n    condition:\n    500 MHz, CDCl3\n    data:\n    δ 9.855 (s, 1H), 7.712 (d, J = 2.0 Hz, 1H), 7.544 (d, J = 8.5 Hz, 2H), 7.481 (d, J = 8.5 Hz, 4H), 7.397 (d, J = 8.5 Hz, 4H), 7.310 (d, J = 4.0 Hz, 1H), 7.19 (d, J = 8.5 Hz, 4H), 7.13 (d, J = 6.0 Hz, 2H), 7.08 (d, J = 10 Hz, 2H), 6.98 (d, J = 6.0 Hz, 2H), 6.84 (d, J = 8.5 Hz, 8H), 3.80 (s, 12H)\n    13C NMR:\n    condition:\n    125 MHz, CDCl3\n    data:\n    δ 182.514, 155.937, 154.611, 149.021, 148.018, 145.400, 141.372, 140.942, 137.626, 136.403, 132.354, 127.381, 127.303, 127.158, 126.577, 126.246, 125.298, 122.871, 122.536, 120.838, 114.761, 55.508\n    31P NMR:\n    condition:\n    N/A\n    data:\n    N/A\n    HRMS:\n    condition:\n    N/A\n    data:\n    N/A\n  - molecule name:\n    2-(4-(bis(4'-(bis(4-methoxyphenyl)amino)-[1,1'-biphenyl]-4-yl)amino)benzylidene)malononitrile (TPA-MN)\n    total synthesis step:\n    1\n    steps:\n    - step name:\n    Step 1\n    reactants name:\n    5, malononitrile\n    reactants SMILES:\n    N/A\n    products name:\n    2-(4-(bis(4'-(bis(4-methoxyphenyl)amino)-[1,1'-biphenyl]-4-yl)amino)benzylidene)malononitrile (TPA-MN)\n    products SMILES:\n    N/A\n    reagents:\n    pyridine\n    reaction condition:\n    reflux for 12 hours\n    catalyst:\n    N/A\n    solvent:\n    CHCl3\n    dilution washing solvent:\n    dichloromethane\n    Purification:\n    recrystallization\n    eluent:\n    20% MeOH/DCM\n    products appearance:\n    light orange solid\n    yield:\n    70%\n    characterization:\n    1H NMR:\n    condition:\n    500 MHz, d6-Acetone\n    data:\n    δ 8.068 (s, 1H), 7.970 (d, J = 9.0 Hz, 2H), 7.747 (d, J = 8.5 Hz, 4H), 7.579 (d, J = 8.5 Hz, 4H), 7.383 (d, J = 8.5 Hz, 4H), 7.138 (d, J = 8.5 Hz, 8H), 7.099 (d, J = 9.0 Hz, 2H), 6.980 (d, J = 6.5 Hz, 8H), 7.96 (d, J = 5.5 Hz, 4H), 3.84 (s, 12H)\n    13C NMR:\n    condition:\n    125 MHz, CDCl3\n    data:\n    δ 157.77, 143.48, 133.01, 127.81, 126.79, 122.89, 118.76, 114.81, 114.13, 55.498\n    31P NMR:\n    condition:\n    N/A\n    data:\n    N/A\n    HRMS:\n    condition:\n    MALDI\n    data:\n    m/z calcd for C62H49N5O4 [M + H]+ 927.3785, found 927.3779\n  - molecule name:\n    (E)-3-(4-(bis(4'-(bis(4-methoxyphenyl)amino)-[1,1'-biphenyl]-4-yl)amino)phenyl)-2-cyanoacrylic acid (TPA-CA)\n    total synthesis step:\n    1\n    steps:\n    - step name:\n    Step 1\n    reactants name:\n    5, 2-cyanoacetic acid\n    reactants SMILES:\n    N/A\n    products name:\n    (E)-3-(4-(bis(4'-(bis(4-methoxyphenyl)amino)-[1,1'-biphenyl]-4-yl)amino)phenyl)-2-cyanoacrylic acid (TPA-CA)\n    products SMILES:\n    N/A\n    reagents:\n    piperidine\n    reaction condition:\n    reflux for 12 hours\n    catalyst:\n    N/A\n    solvent:\n    CHCl3\n    dilution washing solvent:\n    dichloromethane\n    Purification:\n    recrystallization\n    eluent:\n    40% MeOH/DCM\n    products appearance:\n    orange\n    yield:\n    62%\n    characterization:\n    1H NMR:\n    condition:\n    500 MHz, d6-Acetone\n    data:\n    δ 8.192 (s, 1H), 8.029 (d, J = 9.0 Hz, 2H), 7.701 (d, J = 8.5 Hz, 4H), 7.551 (d, J = 8.5 Hz, 4H), 7.329 (d, J = 8.5 Hz, 4H), 7.110 (d, J = 9.0 Hz, 10H), 6.95 (d, J = 9.0 Hz, 12H), 3.81 (s, 12H)\n    13C NMR:\n    condition:\n    125 MHz, CDCl3\n    data:\n    δ 155.911, 153.030, 148.080, 144.489, 140.912, 137.331, 136.001, 132.481, 132.169, 128.336, 127.486, 127.251, 127.136, 126.563, 126.195, 124.961, 123.405, 120.830, 119.938, 116.983, 114.756, 55.491\n    31P NMR:\n    condition:\n    N/A\n    data:\n    N/A\n    HRMS:\n    condition:\n    N/A\n    data:\n    m/z calcd for C62H50N4O6 [M + H]+ 946.3730, found 946.3725\n  - molecule name:\n    2-((5-(4-(bis(4'-(bis(4-methoxyphenyl)amino)-[1,1'-biphenyl]-4-yl)amino)phenyl)thiophen-2-yl)methylene)malononitrile (TPAT-MN)\n    total synthesis step:\n    1\n    steps:\n    - step name:\n    Step 1\n    reactants name:\n    6, malononitrile\n    reactants SMILES:\n    N/A\n    products name:\n    2-((5-(4-(bis(4'-(bis(4-methoxyphenyl)amino)-[1,1'-biphenyl]-4-yl)amino)phenyl)thiophen-2-yl)methylene)malononitrile (TPAT-MN)\n    products SMILES:\n    N/A\n    reagents:\n    pyridine\n    reaction condition:\n    reflux for 12 hours\n    catalyst:\n    N/A\n    solvent:\n    CHCl3\n    dilution washing solvent:\n    dichloromethane\n    Purification:\n    recrystallization\n    eluent:\n    20% MeOH/DCM\n    products appearance:\n    light orange solid\n    yield:\n    70%\n    characterization:\n    1H NMR:\n    condition:\n    500 MHz, CDCl3\n    data:\n    δ 7.739 (s, 1H), 7.679 (d, J = 4.5 Hz, 1H), 7.553 (d, J = 8.0 Hz, 2H), 7.493 (d, J = 7.5 Hz, 4H), 7.400 (d, J = 8.0 Hz, 4H), 7.334 (d, J = 4.5 Hz, 1H), 7.193 (d, J = 8.5 Hz, 4H), 7.120 (d, J = 8.5 Hz, 4H), 7.08 (m, 4H), 6.98 (m, 4H), 6.854 (d, J = 8.5 Hz, 8H), 3.81 (s, 12H)\n    13C NMR:\n    condition:\n    125 MHz, CDCl3\n    data:\n    δ 157.32, 150.77, 141.75, 140.32, 139.63, 136.30, 132.11, 130.53, 129.43, 128.82, 121.66, 119.45, 115.87, 55.49\n    31P NMR:\n    condition:\n    N/A\n    data:\n    N/A\n    HRMS:\n    condition:\n    MALDI\n    data:\n    m/z calcd for C66H51N5O4S [M + H]+ 1009.3662, found 1009.3656\n  - molecule name:\n    (Z)-3-(5-(4-(bis(4'-(bis(4-methoxyphenyl)amino)-[1,1'-biphenyl]-4-yl)amino)phenyl)thiophen-2-yl)-2-cyanoacrylic acid (TPAT-CA)\n    total synthesis step:\n    1\n    steps:\n    - step name:\n    Step 1\n    reactants name:\n    6, 2-cyanoacetic acid\n    reactants SMILES:\n    N/A\n    products name:\n    (Z)-3-(5-(4-(bis(4'-(bis(4-methoxyphenyl)amino)-[1,1'-biphenyl]-4-yl)amino)phenyl)thiophen-2-yl)-2-cyanoacrylic acid (TPAT-CA)\n    products SMILES:\n    N/A\n    reagents:\n    piperidine\n    reaction condition:\n    reflux for 12 hours\n    catalyst:\n    N/A\n    solvent:\n    CHCl3\n    dilution washing solvent:\n    dichloromethane\n    Purification:\n    recrystallization\n    eluent:\n    40% MeOH/DCM\n    products appearance:\n    light orange solid\n    yield:\n    75%\n    characterization:\n    1H NMR:\n    condition:\n    500 MHz, CDCl3\n    data:\n    δ 8.362 (s, 1H), 8.215 (s, 1H), 8.820 (bs, 1H), 7.699 (d, J = 8.5 Hz, 2H), 7.610 (m, 6H), 7.521 (d, J = 8.5 Hz, 4H), 7.16 (d, J = 6.0 Hz, 2H), 7.090 (d, J = 8.5 Hz, 8H), 6.968 (d, J = 8.5 Hz, 8H), 6.863 (d, J = 8.0 Hz, 8H), 3.788 (s, 12H)\n    13C NMR:\n    condition:\n    125 MHz, CDCl3\n    data:\n    δ 155.85, 147.56, 145.18, 140.96, 140.02, 136.62, 133.84, 132.23, 125.45, 123.32, 122.19, 121.10, 116.\n\nSelf-Assembled Monolayer(Sam) Molecular Property:\n  molecule name:\n    TPA-MN (1), TPA-CA (2), TPAT-MN (3), TPAT-CA (4)\n  HOMO (eV):\n    - value:\n      -5.26, -5.26, -5.26, -5.24\n      method type:\n      Experimental\n      method:\n      DPV\n      details:\n      Oxidation potentials calibrated using internal standard ferrocene, set at +0.64 V (vs NHE). HOMO levels estimated by E(eV) = −(4.44 + E_ox) equation (vs NHE).\n    - value:\n      -4.71, -4.67, -4.66, -4.60\n      method type:\n      Simulation\n      method:\n      DFT Calculation\n      details:\n      Gaussian 03W software used to compute DFTs for 1–4.\n  LUMO (eV):\n    - value:\n      -3.09, -2.92, -3.28, -3.09\n      method type:\n      Experimental\n      method:\n      UV-vis and DPV\n      details:\n      Calculated by equation: E(eV) = HOMO + ΔE_g.\n    - value:\n      -2.35, -2.18, -2.70, -2.49\n      method type:\n      Simulation\n      method:\n      DFT Calculation\n      details:\n      Gaussian 03W software used to compute DFTs for 1–4.\n  Dipole moment (Debye):\n    N/A\n  Optical bandgap (eV):\n    - value:\n      2.17, 2.34, 1.98, 2.15\n      method type:\n      Experimental\n      method:\n      UV-vis\n      details:\n      Optical band gap calculated by 1240/λ_onset.\n    - value:\n      2.36, 2.49, 1.96, 2.11\n      method type:\n      Simulation\n      method:\n      DFT Calculation\n      details:\n      Gaussian 03W software used to compute DFTs for 1–4.\n\nPerovskite Layer Property:\n  composition:\n    FASnI3\n  bandgap:\n    N/A\n  Photoluminescence (PL) peak position:\n    N/A\n  valence band maximum:\n    N/A\n  conduction band minimum:\n    N/A\n\nDevice Fabrication Process:\n  device structure:\n    N/A\n  device type:\n    N/A\n  substrate type:\n    Indium doped tin oxide (ITO)\n  Metal oxide layer:\n    composition:\n      N/A\n    additive:\n      N/A\n    additive concentration:\n      N/A\n    preparation method:\n      N/A\n    solvent used:\n      N/A\n    precursor concentration:\n      N/A\n    spin coating speed:\n      N/A\n    spin coating time:\n      N/A\n    annealing time:\n      N/A\n    annealing temperature:\n      N/A\n    thickness:\n      N/A\n  self assembled monolayer:\n    composition:\n      N/A\n    additive:\n      N/A\n    additive concentration:\n      N/A\n    preparation method:\n      spin-coating or dipping\n    solvent used:\n      ethanol\n    precursor concentration:\n      1.0 and 0.2 mM\n    spin coating speed:\n      3000 rpm\n    spin coating time:\n      30 s\n    annealing temperature:\n      N/A\n    annealing time:\n      N/A\n    thickness:\n      N/A\n  bottom interface layer:\n    composition:\n      N/A\n    additive:\n      N/A\n    additive concentration:\n      N/A\n    preparation method:\n      N/A\n    solvent used:\n      N/A\n    precursor concentration:\n      N/A\n    spin coating speed:\n      N/A\n    spin coating time:\n      N/A\n    annealing temperature:\n      N/A\n    annealing time:\n      N/A\n    thickness:\n      N/A\n  perovskite layer:\n    composition:\n      SnI2, SnF2, EDAI2, FAI\n    additive:\n      N/A\n    additive concentration:\n      N/A\n    preparation method:\n      two-step spin coating\n    solvent used:\n      DMSO, IPA/HFP/CB cosolvent\n    precursor concentration:\n      0.8 mM SnI2, 0.16 mM SnF2, 0.008 mM EDAI2, 20 mg FAI\n    spin coating speed:\n      6000 rpm (SnI2), 5000 rpm (FAI)\n    spin coating time:\n      1 min (SnI2), 12 s (FAI)\n    antisolvent:\n      N/A\n    annealing time:\n      10 min\n    annealing temperature:\n      70°C\n    thickness:\n      N/A\n  top interface layer:\n    composition:\n      N/A\n    additive:\n      N/A\n    additive concentration:\n      N/A\n    preparation method:\n      N/A\n    solvent used:\n      N/A\n    precursor concentration:\n      N/A\n    spin coating speed:\n      N/A\n    spin coating time:\n      N/A\n    annealing time:\n      N/A\n    annealing temperature:\n      N/A\n    thickness:\n      N/A\n  top charge transport layer:\n    composition:\n      C60\n    additive:\n      N/A\n    additive concentration:\n      N/A\n    preparation method:\n      thermal evaporation\n    solvent used:\n      N/A\n    precursor concentration:\n      N/A\n    spin coating speed:\n      N/A\n    spin coating time:\n      N/A\n    annealing time:\n      N/A\n    annealing temperature:\n      N/A\n    thickness:\n      30 nm\n  charge block layer:\n    composition:\n      BCP\n    additive:\n      N/A\n    additive concentration:\n      N/A\n    preparation method:\n      thermal evaporation\n    solvent used:\n      N/A\n    precursor concentration:\n      N/A\n    spin coating speed:\n      N/A\n    spin coating time:\n      N/A\n    annealing time:\n      N/A\n    annealing temperature:\n      N/A\n    thickness:\n      5 nm\n  metal electrodes:\n    type:\n      Ag\n    preparation method:\n      thermal evaporation\n    thickness:\n      100 nm\n  device area:\n    N/A\n\nDevice Performance:\n  - device name:\n    TPA-CA\n    device structure:\n    N/A\n    photovoltaic parameters:\n    forward scan:\n    open circuit voltage:\n    0.36 V\n    short circuit current density:\n    18.9 mA/cm²\n    fill factor:\n    61.5%\n    power conversion efficiency:\n    4.2%\n    reverse scan:\n    open circuit voltage:\n    N/A\n    short circuit current density:\n    N/A\n    fill factor:\n    N/A\n    power conversion efficiency:\n    N/A\n    average scan values:\n    open circuit voltage:\n    0.371±0.031 V\n    short circuit current density:\n    15.64±1.73 mA/cm²\n    fill factor:\n    63.4±2.2%\n    power conversion efficiency:\n    3.6±0.2%\n    integrated current density from EQE:\n    N/A\n    stability:\n    thermal stability:\n    atmosphere:\n    N/A\n    condition:\n    N/A\n    aging time:\n    N/A\n    degradation percentage:\n    N/A\n    photostability:\n    atmosphere:\n    N/A\n    condition:\n    N/A\n    aging time:\n    N/A\n    degradation percentage:\n    N/A\n    operational stability:\n    atmosphere:\n    N/A\n    condition:\n    N/A\n    aging time:\n    N/A\n    degradation percentage:\n    N/A\n    humidity stability:\n    atmosphere:\n    N/A\n    condition:\n    N/A\n    aging time:\n    N/A\n    degradation percentage:\n    N/A\n    storage stability:\n    atmosphere:\n    N/A\n    condition:\n    N/A\n    aging time:\n    N/A\n    degradation percentage:\n    N/A\n  - device name:\n    TPA-MN\n    device structure:\n    N/A\n    photovoltaic parameters:\n    forward scan:\n    open circuit voltage:\n    0.41 V\n    short circuit current density:\n    18.5 mA/cm²\n    fill factor:\n    66.0%\n    power conversion efficiency:\n    5.0%\n    reverse scan:\n    open circuit voltage:\n    N/A\n    short circuit current density:\n    N/A\n    fill factor:\n    N/A\n    power conversion efficiency:\n    N/A\n    average scan values:\n    open circuit voltage:\n    0.382±0.027 V\n    short circuit current density:\n    17.76±1.15 mA/cm²\n    fill factor:\n    63.0±2.1%\n    power conversion efficiency:\n    4.3±0.1%\n    integrated current density from EQE:\n    N/A\n    stability:\n    thermal stability:\n    atmosphere:\n    N/A\n    condition:\n    N/A\n    aging time:\n    N/A\n    degradation percentage:\n    N/A\n    photostability:\n    atmosphere:\n    N/A\n    condition:\n    N/A\n    aging time:\n    N/A\n    degradation percentage:\n    N/A\n    operational stability:\n    atmosphere:\n    N/A\n    condition:\n    N/A\n    aging time:\n    N/A\n    degradation percentage:\n    N/A\n    humidity stability:\n    atmosphere:\n    N/A\n    condition:\n    N/A\n    aging time:\n    N/A\n    degradation percentage:\n    N/A\n    storage stability:\n    atmosphere:\n    N/A\n    condition:\n    N/A\n    aging time:\n    N/A\n    degradation percentage:\n    N/A\n  - device name:\n    TPAT-CA\n    device structure:\n    N/A\n    photovoltaic parameters:\n    forward scan:\n    open circuit voltage:\n    0.58 V\n    short circuit current density:\n    19.2 mA/cm²\n    fill factor:\n    72.6%\n    power conversion efficiency:\n    8.1%\n    reverse scan:\n    open circuit voltage:\n    N/A\n    short circuit current density:\n    N/A\n    fill factor:\n    N/A\n    power conversion efficiency:\n    N/A\n    average scan values:\n    open circuit voltage:\n    0.541±0.028 V\n    short circuit current density:\n    19.23±0.98 mA/cm²\n    fill factor:\n    71.3±2.0%\n    power conversion efficiency:\n    7.4±0.4%\n    integrated current density from EQE:\n    N/A\n    stability:\n    thermal stability:\n    atmosphere:\n    N/A\n    condition:\n    N/A\n    aging time:\n    N/A\n    degradation percentage:\n    N/A\n    photostability:\n    atmosphere:\n    N/A\n    condition:\n    N/A\n    aging time:\n    N/A\n    degradation percentage:\n    N/A\n    operational stability:\n    atmosphere:\n    Ambient air\n    condition:\n    Unencapsulated, MPP tracking\n    aging time:\n    5 h\n    degradation percentage:\n    15%\n    humidity stability:\n    atmosphere:\n    N/A\n    condition:\n    N/A\n    aging time:\n    N/A\n    degradation percentage:\n    N/A\n    storage stability:\n    atmosphere:\n    Glovebox (dark)\n    condition:\n    Shelf storage\n    aging time:\n    3000 h\n    degradation percentage:\n    ≈10%\n  - device name:\n    TPAT-MN\n    device structure:\n    N/A\n    photovoltaic parameters:\n    forward scan:\n    open circuit voltage:\n    0.47 V\n    short circuit current density:\n    18.5 mA/cm²\n    fill factor:\n    69.9%\n    power conversion efficiency:\n    6.1%\n    reverse scan:\n    open circuit voltage:\n    N/A\n    short circuit current density:\n    N/A\n    fill factor:\n    N/A\n    power conversion efficiency:\n    N/A\n    average scan values:\n    open circuit voltage:\n    0.454±0.025 V\n    short circuit current density:\n    19.30±1.31 mA/cm²\n    fill factor:\n    64.3±1.9%\n    power conversion efficiency:\n    5.6±0.3%\n    integrated current density from EQE:\n    N/A\n    stability:\n    thermal stability:\n    atmosphere:\n    N/A\n    condition:\n    N/A\n    aging time:\n    N/A\n    degradation percentage:\n    N/A\n    photostability:\n    atmosphere:\n    N/A\n    condition:\n    N/A\n    aging time:\n    N/A\n    degradation percentage:\n    N/A\n    operational stability:\n    atmosphere:\n    N/A\n    condition:\n    N/A\n    aging time:\n    N/A\n    degradation percentage:\n    N/A\n    humidity stability:\n    atmosphere:\n    N/A\n    condition:\n    N/A\n    aging time:\n    N/A\n    degradation percentage:\n    N/A\n    storage stability:\n    atmosphere:\n    N/A\n    condition:\n    N/A\n    aging time:\n    N/A\n    degradation percentage:\n    N/A", "DOI: 10.1002_smll.202500281\n\nMolecule Synthesis Detalis:\n  - molecule name:\n    9-(4-bromobutyl)-3,6-dithiophenyl-9H-carbazole (M2)\n    total synthesis step:\n    1\n    steps:\n    - step name:\n    Step 1\n    reactants name:\n    3,6-Dithiophenyl-9H-carbazole (M1), 1,4-dibromobutane\n    reactants SMILES:\n    N/A\n    products name:\n    9-(4-bromobutyl)-3,6-dithiophenyl-9H-carbazole (M2)\n    products SMILES:\n    N/A\n    reagents:\n    50% KOH aqueous solution, tetrabutylammonium bromide\n    reaction condition:\n    60°C for 6 h under argon\n    catalyst:\n    N/A\n    solvent:\n    N/A\n    dilution washing solvent:\n    water, CH2Cl2\n    Purification:\n    silica gel column chromatography\n    eluent:\n    CH2Cl2/petroleum ether (1:6)\n    products appearance:\n    white powder\n    yield:\n    60.1%\n    characterization:\n    1H NMR:\n    condition:\n    800 MHz, DMSO-d6\n    data:\n    δ 8.6 (d, J = 1.8 Hz, 2H), 7.78 (dd, J = 8.4, 1.8 Hz, 2H), 7.67 (d, J = 8.5 Hz, 2H), 7.55 (dd, J = 3.5, 1.2 Hz, 2H), 7.50 (dd, J = 5.1, 1.1 Hz, 2H), 7.16 (dd, J = 5.1, 3.5 Hz, 2H), 4.47 (t, J = 7.0 Hz, 2H), 3.55 (t, J = 6.7 Hz, 2H), 1.95-1.89 (m, 2H), 1.85-1.82 (m, 2H)\n    13C NMR:\n    condition:\n    800 MHz, DMSO-d6\n    data:\n    δ = 145.18 (2C), 140.44 (2C), 128.86 (2C), 125.84 (2C), 124.82 (2C), 124.67 (2C), 123.09 (2C), 122.94 (2C), 118.20 (2C), 110.54 (2C), 42.11 (1C), 35.16 (1C), 30.26 (1C), 27.79 (1C)\n    31P NMR:\n    condition:\n    N/A\n    data:\n    N/A\n    HRMS:\n    condition:\n    MALDI-TOF-MS\n    data:\n    m/z calc. for C24H20BrNS2: 465.05; found: 466.27 [M+H]+\n  - molecule name:\n    [2-(3,6-dithiophene-carbazole-9H-carbazol-9-yl)ethyl]phosphonic acid (M3)\n    total synthesis step:\n    1\n    steps:\n    - step name:\n    Step 1\n    reactants name:\n    M2, triethyl phosphite\n    reactants SMILES:\n    N/A\n    products name:\n    [2-(3,6-dithiophene-carbazole-9H-carbazol-9-yl)ethyl]phosphonic acid (M3)\n    products SMILES:\n    N/A\n    reagents:\n    N/A\n    reaction condition:\n    160°C for 2 h under argon\n    catalyst:\n    N/A\n    solvent:\n    N/A\n    dilution washing solvent:\n    N/A\n    Purification:\n    silica gel column chromatography\n    eluent:\n    CH2Cl2/petroleum ether (1:1)\n    products appearance:\n    white solid\n    yield:\n    98%\n    characterization:\n    1H NMR:\n    condition:\n    800 MHz, DMSO-d6\n    data:\n    δ 8.59 (d, J = 1.8 Hz, 2H), 7.77 (dd, J = 8.5, 1.9 Hz, 2H), 7.68 (d, J = 8.5 Hz, 2H), 7.55 (dd, J = 3.5, 1.2 Hz, 2H), 7.50 (dd, J = 5.1, 1.1 Hz, 2H), 7.16 (dd, J = 5.1, 3.5 Hz, 2H), 4.44 (t, J = 7.0 Hz, 2H), 3.94-3.83 (m, 4H), 1.91-1.85 (m, 2H), 1.78-1.71 (m, 2H), 1.55-1.46 (m, 2H), 1.13 (t, J = 7.0 Hz, 6H)\n    13C NMR:\n    condition:\n    800 MHz, DMSO-d6\n    data:\n    δ = 145.22 (2C), 140.48 (2C), 128.84 (2C), 125.78 (2C), 124.77 (2C), 124.59 (2C), 123.07 (2C), 122.89 (2C), 118.15 (2C), 110.61 (2C), 61.21 (1C), 42.48(1C), 29.69(1C), 24.34(1C), 20.19(1C), 16.69(1C)\n    31P NMR:\n    condition:\n    N/A\n    data:\n    N/A\n    HRMS:\n    condition:\n    MALDI-TOF-MS\n    data:\n    m/z calc. for C26H26NO3PS2: 495.11; found: 496.45 [M+H]+\n  - molecule name:\n    [2-(3,6-dithiocarbamate-9H-carbazol-9-yl)ethyl]phosphonic acid (CzTh)\n    total synthesis step:\n    1\n    steps:\n    - step name:\n    Step 1\n    reactants name:\n    M3, bromotrimethylsilane\n    reactants SMILES:\n    N/A\n    products name:\n    [2-(3,6-dithiocarbamate-9H-carbazol-9-yl)ethyl]phosphonic acid (CzTh)\n    products SMILES:\n    N/A\n    reagents:\n    N/A\n    reaction condition:\n    room temperature for 24 h under argon\n    catalyst:\n    N/A\n    solvent:\n    1,4-dioxane\n    dilution washing solvent:\n    methanol, deionized water\n    Purification:\n    filtration, washing with water\n    eluent:\n    N/A\n    products appearance:\n    pale solid\n    yield:\n    96.8%\n    characterization:\n    1H NMR:\n    condition:\n    800 MHz, DMSO-d6\n    data:\n    δ 8.57 (d, J = 1.8 Hz, 2H), 7.75 (dd, J = 8.4, 1.8 Hz, 2H), 7.65 (dd, J = 8.5, 1.6 Hz, 2H), 7.53 (d, J = 3.5 Hz, 2H), 7.48 (d, J = 5.0 Hz, 2H), 7.14 (dd, J = 5.0, 3.5 Hz, 2H), 4.41 (t, J = 7.2 Hz, 2H), 1.86 (p, J = 7.1 Hz, 2H), 1.68-1.40 (m, 4H)\n    13C NMR:\n    condition:\n    800 MHz, DMSO-d6\n    data:\n    δ = 145.22 (2C), 140.44 (2C), 128.83 (2C), 125.69 (2C), 124.73 (2C), 124.61 (2C), 123.02 (2C), 122.84 (2C), 118.11 (2C), 110.54 (2C), 42.76 (1C), 30.15 (1C), 28.44 (1C), 21.23 (1C)\n    31P NMR:\n    condition:\n    N/A\n    data:\n    N/A\n    HRMS:\n    condition:\n    HR-MS(ESI)\n    data:\n    m/z calc. for C24H22NO3PS2: 466.0876; found: 467.08 [M-H]-\n\nSelf-Assembled Monolayer(Sam) Molecular Property:\n  molecule name:\n    CzTh, Me-4PACz\n  HOMO (eV):\n    N/A\n  LUMO (eV):\n    N/A\n  Dipole moment (Debye):\n    - value:\n      2.68, 1.45\n      method type:\n      Simulation\n      method:\n      DFT Calculation\n      details:\n      B3LYP level\n\nPerovskite Layer Property:\n  composition:\n    CsFAMAPbI X Br 3-X\n  bandgap:\n    N/A\n  Photoluminescence (PL) peak position:\n    N/A\n  valence band maximum:\n    N/A\n  conduction band minimum:\n    N/A\n\nDevice Fabrication Process:\n  device structure:\n    ITO/SAMs/perovskite/C60/BCP/Ag\n  device type:\n    inverted PSCs\n  substrate type:\n    Indium tin oxide (ITO)\n  Metal oxide layer:\n    composition:\n      N/A\n    additive:\n      N/A\n    additive concentration:\n      N/A\n    preparation method:\n      N/A\n    solvent used:\n      N/A\n    precursor concentration:\n      N/A\n    spin coating speed:\n      N/A\n    spin coating time:\n      N/A\n    annealing time:\n      N/A\n    annealing temperature:\n      N/A\n    thickness:\n      N/A\n  self assembled monolayer:\n    composition:\n      CzTh, Me-4PACz\n    additive:\n      N/A\n    additive concentration:\n      N/A\n    preparation method:\n      spin-coating\n    solvent used:\n      ethanol\n    precursor concentration:\n      0.3 mg/mL\n    spin coating speed:\n      3000 rpm\n    spin coating time:\n      30 s\n    annealing temperature:\n      100°C\n    annealing time:\n      10 min\n    thickness:\n      N/A\n  bottom interface layer:\n    composition:\n      N/A\n    additive:\n      N/A\n    additive concentration:\n      N/A\n    preparation method:\n      N/A\n    solvent used:\n      N/A\n    precursor concentration:\n      N/A\n    spin coating speed:\n      N/A\n    spin coating time:\n      N/A\n    annealing temperature:\n
