Repository: Harrison-Li/Perovskite-MutiAI-Agent

# Perovskite MultiAI Agent (Not released)
These code are written during my undergraduate. So, my code skills might not be clean and formal as now. Appologize for that.

## Schematic of Perovskite Muti-AI Agent

## Functionality of this system
Please note that since the Unimol (mol predictor) and Synthesis advisor tool has large model weight. So, you can directlt fork the repository from [Unimol](https://github.com/deepmodeling/Uni-Mol) and [RetroExplainer](https://github.com/wangyu-sd/RetroExplainer).

## PSC dataset collected from literatures
The all_PSC_dataset contains parameters extracted from approximately 319 papers (ACS, Springer, Elsevier, Weily, etc.)

File: sam_agent/psc_vectors/document.json (part 32 of 71)
coating time:\n      20 s (mp-TiO2)\n    annealing time:\n      30 min (mp-TiO2)\n    annealing temperature:\n      500°C (mp-TiO2)\n    thickness:\n      ~50 or ~150 nm (mp-TiO2)\n  self assembled monolayer:\n    composition:\n      C60-SAM\n    additive:\n      N/A\n    additive concentration:\n      N/A\n    preparation method:\n      immersion\n    solvent used:\n      2-propanol (IPA)\n    precursor concentration:\n      0.1 mg/mL\n    spin coating speed:\n      N/A\n    spin coating time:\n      N/A\n    annealing temperature:\n      120°C\n    annealing time:\n      10 min\n    thickness:\n      N/A\n  bottom interface layer:\n    composition:\n      N/A\n    additive:\n      N/A\n    additive concentration:\n      N/A\n    preparation method:\n      N/A\n    solvent used:\n      N/A\n    precursor concentration:\n      N/A\n    spin coating speed:\n      N/A\n    spin coating time:\n      N/A\n    annealing temperature:\n      N/A\n    annealing time:\n      N/A\n    thickness:\n      N/A\n  perovskite layer:\n    composition:\n      (FA0.83MA0.17)0.95Cs0.05Pb(I0.95Br0.05)3\n    additive:\n      RbI\n    additive concentration:\n      2.5 mol %\n    preparation method:\n      two-step spin coating\n    solvent used:\n      DMF:DMSO (4:1 v/v)\n    precursor concentration:\n      1.2 M\n    spin coating speed:\n      1000 rpm (10 s), 4000 rpm (45 s)\n    spin coating time:\n      10 s (step 1), 45 s (step 2)\n    antisolvent:\n      toluene\n    annealing time:\n      15 min (115°C), 45 min (100°C)\n    annealing temperature:\n      115°C, 100°C\n    thickness:\n      ~50 nm or 550 nm\n  top interface layer:\n    composition:\n      N/A\n    additive:\n      N/A\n    additive concentration:\n      N/A\n    preparation method:\n      N/A\n    solvent used:\n      N/A\n    precursor concentration:\n      N/A\n    spin coating speed:\n      N/A\n    spin coating time:\n      N/A\n    annealing time:\n      N/A\n    annealing temperature:\n      N/A\n    thickness:\n      N/A\n  top charge transport layer:\n    composition:\n      PTAA\n    additive:\n      lithium bis(triﬂuoromethylsulfonyl)imide; 4-tert-butylpyridine\n    additive concentration:\n      N/A\n    preparation method:\n      spin-coating\n    solvent used:\n      toluene\n    precursor concentration:\n      10 mg/mL\n    spin coating speed:\n      4000 rpm\n    spin coating time:\n      20 s\n    annealing time:\n      N/A\n    annealing temperature:\n      N/A\n    thickness:\n      50 nm\n  charge block layer:\n    composition:\n      N/A\n    additive:\n      N/A\n    additive concentration:\n      N/A\n    preparation method:\n      N/A\n    solvent used:\n      N/A\n    precursor concentration:\n      N/A\n    spin coating speed:\n      N/A\n    spin coating time:\n      N/A\n    annealing time:\n      N/A\n    annealing temperature:\n      N/A\n    thickness:\n      N/A\n  metal electrodes:\n    type:\n      Au\n    preparation method:\n      thermal evaporation\n    thickness:\n      150 nm\n  device area:\n    0.1 cm2\n\nDevice Performance:\n  - device name:\n    N/A\n    device structure:\n    glass substrate/indium tin oxide (ITO)/antimony-doped tin oxide (ATO)/compact titanium oxide (c-TiO2)/mesoporous TiO2 (mp-TiO2)/perovskite/PTAA/Au\n    photovoltaic parameters:\n    forward scan:\n    open circuit voltage:\n    N/A\n    short circuit current density:\n    N/A\n    fill factor:\n    N/A\n    power conversion efficiency:\n    N/A\n    reverse scan:\n    open circuit voltage:\n    1.059 ± 0.020 V (dry air before LID), 0.978 ± 0.030 V (dry air after LID), 1.085 ± 0.006 V (nitrogen before LID), 1.023 ± 0.012 V (nitrogen after LID)\n    short circuit current density:\n    23.15 ± 0.21 mA/cm² (dry air before LID), 17.95 ± 0.14 mA/cm² (dry air after LID), 23.15 ± 0.29 mA/cm² (nitrogen before LID), 23.06 ± 0.13 mA/cm² (nitrogen after LID)\n    fill factor:\n    0.727 ± 0.069 (dry air before LID), 0.427 ± 0.095 (dry air after LID), 0.793 ± 0.009 (nitrogen before LID), 0.687 ± 0.023 (nitrogen after LID)\n    power conversion efficiency:\n    17.81 ± 1.87% (dry air before LID), 7.54 ± 1.84% (dry air after LID), 19.90 ± 0.43% (nitrogen before LID), 16.21 ± 0.65% (nitrogen after LID)\n    average scan values:\n    open circuit voltage:\n    N/A\n    short circuit current density:\n    N/A\n    fill factor:\n    N/A\n    power conversion efficiency:\n    N/A\n    integrated current density from EQE:\n    N/A\n    stability:\n    thermal stability:\n    atmosphere:\n    N/A\n    condition:\n    N/A\n    aging time:\n    N/A\n    degradation percentage:\n    N/A\n    photostability:\n    atmosphere:\n    dry air or nitrogen\n    condition:\n    open-circuit conditions (for 3 h) or maximum power point tracking (MPPT) (for 3.3, 8.4, 18, or 89.4 h) under 1 Sun illumination\n    aging time:\n    3 h (open-circuit), 3.3-89.4 h (MPPT)\n    degradation percentage:\n    N/A\n    operational stability:\n    atmosphere:\n    nitrogen\n    condition:\n    MPPT under 1 Sun illumination\n    aging time:\n    89.4 h (without C60-SAM), 89.4 h (C60SAM-1), 88.3 h (C60SAM-2), 46.6 h (C60SAM-3)\n    degradation percentage:\n    ≈79.4% (without C60-SAM), ≈2.7% (C60SAM-1), ≈4.1% (C60SAM-2), ≈-11.7% (C60SAM-3)\n    humidity stability:\n    atmosphere:\n    N/A\n    condition:\n    N/A\n    aging time:\n    N/A\n    degradation percentage:\n    N/A\n    storage stability:\n    atmosphere:\n    N/A\n    condition:\n    N/A\n    aging time:\n    N/A\n    degradation percentage:\n    N/A", "DOI: 10.1021_acsaem.2c00291\n\nMolecule Synthesis Detalis:\n  N/A\n\nSelf-Assembled Monolayer(Sam) Molecular Property:\n  molecule name:\n    [2-(9H-carbazol-9-yl)ethyl]phosphonic acid\n  HOMO (eV):\n    N/A\n  LUMO (eV):\n    N/A\n  Dipole moment (Debye):\n    N/A\n\nPerovskite Layer Property:\n  composition:\n    Cs0.05(MA0.17FA0.83)0.95Pb(I0.83Br0.17)3\n  bandgap:\n    N/A\n  Photoluminescence (PL) peak position:\n    N/A\n  valence band maximum:\n    N/A\n  conduction band minimum:\n    N/A\n\nDevice Fabrication Process:\n  device structure:\n    p-i-n\n  device type:\n    N/A\n  substrate type:\n    glass/ITO; steel/PAI\n  Metal oxide layer:\n    composition:\n      SnO2\n    additive:\n      N/A\n    additive concentration:\n      N/A\n    preparation method:\n      spatial atomic layer deposition (ALD)\n    solvent used:\n      N/A\n    precursor concentration:\n      N/A\n    spin coating speed:\n      N/A\n    spin coating time:\n      N/A\n    annealing time:\n      N/A\n    annealing temperature:\n      100°C\n    thickness:\n      45 nm\n  self assembled monolayer:\n    composition:\n      2PACz\n    additive:\n      N/A\n    additive concentration:\n      N/A\n    preparation method:\n      spin-coating\n    solvent used:\n      ethanol\n    precursor concentration:\n      0.33 mg mL−1\n    spin coating speed:\n      3000 rpm\n    spin coating time:\n      30 s\n    annealing temperature:\n      100°C\n    annealing time:\n      10 min\n    thickness:\n      monolayer\n  bottom interface layer:\n    composition:\n      N/A\n    additive:\n      N/A\n    additive concentration:\n      N/A\n    preparation method:\n      N/A\n    solvent used:\n      N/A\n    precursor concentration:\n      N/A\n    spin coating speed:\n      N/A\n    spin coating time:\n      N/A\n    annealing temperature:\n      N/A\n    annealing time:\n      N/A\n    thickness:\n      N/A\n  perovskite layer:\n    composition:\n      Cs0.05(MA0.17FA0.83)0.95Pb(I0.83Br0.17)3\n    additive:\n      N/A\n    additive concentration:\n      N/A\n    preparation method:\n      one-step spin coating\n    solvent used:\n      DMF:DMSO\n    precursor concentration:\n      N/A\n    spin coating speed:\n      4000 rpm\n    spin coating time:\n      35 s\n    antisolvent:\n      ethyl acetate\n    annealing time:\n      60 min\n    annealing temperature:\n      100°C\n    thickness:\n      520 nm\n  top interface layer:\n    composition:\n      N/A\n    additive:\n      N/A\n    additive concentration:\n      N/A\n    preparation method:\n      N/A\n    solvent used:\n      N/A\n    precursor concentration:\n      N/A\n    spin coating speed:\n      N/A\n    spin coating time:\n      N/A\n    annealing time:\n      N/A\n    annealing temperature:\n      N/A\n    thickness:\n      N/A\n  top charge transport layer:\n    composition:\n      C60\n    additive:\n      N/A\n    additive concentration:\n      N/A\n    preparation method:\n      thermal evaporation\n    solvent used:\n      N/A\n    precursor concentration:\n      N/A\n    spin coating speed:\n      N/A\n    spin coating time:\n      N/A\n    annealing time:\n      N/A\n    annealing temperature:\n      N/A\n    thickness:\n      20 nm\n  charge block layer:\n    composition:\n      bathocuproine (BCP)\n    additive:\n      N/A\n    additive concentration:\n      N/A\n    preparation method:\n      thermal evaporation\n    solvent used:\n      N/A\n    precursor concentration:\n      N/A\n    spin coating speed:\n      N/A\n    spin coating time:\n      N/A\n    annealing time:\n      N/A\n    annealing temperature:\n      N/A\n    thickness:\n      8 nm\n  metal electrodes:\n    type:\n      Ti (bottom); ITO (top); Ag (top)\n    preparation method:\n      electron-beam deposition (Ti); magnetron sputtering (ITO); thermal evaporation (Ag)\n    thickness:\n      200 nm (Ti); 180 nm (ITO); 100 nm (Ag)\n  device area:\n    0.09 cm2 or 0.16 cm2\n\nDevice Performance:\n  - device name:\n    substrate on glass\n    device structure:\n    N/A\n    photovoltaic parameters:\n    forward scan:\n    open circuit voltage:\n    1.11 V\n    short circuit current density:\n    19.8 mA/cm²\n    fill factor:\n    0.72\n    power conversion efficiency:\n    15.8%\n    reverse scan:\n    open circuit voltage:\n    N/A\n    short circuit current density:\n    N/A\n    fill factor:\n    N/A\n    power conversion efficiency:\n    N/A\n    average scan values:\n    open circuit voltage:\n    N/A\n    short circuit current density:\n    N/A\n    fill factor:\n    N/A\n    power conversion efficiency:\n    N/A\n    integrated current density from EQE:\n    19.3 mA/cm²\n    stability:\n    thermal stability:\n    atmosphere:\n    N/A\n    condition:\n    N/A\n    aging time:\n    N/A\n    degradation percentage:\n    N/A\n    photostability:\n    atmosphere:\n    N/A\n    condition:\n    N/A\n    aging time:\n    N/A\n    degradation percentage:\n    N/A\n    operational stability:\n    atmosphere:\n    N/A\n    condition:\n    N/A\n    aging time:\n    N/A\n    degradation percentage:\n    N/A\n    humidity stability:\n    atmosphere:\n    N/A\n    condition:\n    N/A\n    aging time:\n    N/A\n    degradation percentage:\n    N/A\n    storage stability:\n    atmosphere:\n    N/A\n    condition:\n    N/A\n    aging time:\n    N/A\n    degradation percentage:\n    N/A\n  - device name:\n    substrate on steel\n    device structure:\n    N/A\n    photovoltaic parameters:\n    forward scan:\n    open circuit voltage:\n    1.11 V\n    short circuit current density:\n    19.9 mA/cm²\n    fill factor:\n    0.75\n    power conversion efficiency:\n    16.5%\n    reverse scan:\n    open circuit voltage:\n    N/A\n    short circuit current density:\n    N/A\n    fill factor:\n    N/A\n    power conversion efficiency:\n    N/A\n    average scan values:\n    open circuit voltage:\n    N/A\n    short circuit current density:\n    N/A\n    fill factor:\n    N/A\n    power conversion efficiency:\n    N/A\n    integrated current density from EQE:\n    19.7 mA/cm²\n    stability:\n    thermal stability:\n    atmosphere:\n    N/A\n    condition:\n    N/A\n    aging time:\n    N/A\n    degradation percentage:\n    N/A\n    photostability:\n    atmosphere:\n    N/A\n    condition:\n    N/A\n    aging time:\n    N/A\n    degradation percentage:\n    N/A\n    operational stability:\n    atmosphere:\n    N/A\n    condition:\n    N/A\n    aging time:\n    N/A\n    degradation percentage:\n    N/A\n    humidity stability:\n    atmosphere:\n    N/A\n    condition:\n    N/A\n    aging time:\n    N/A\n    degradation percentage:\n    N/A\n    storage stability:\n    atmosphere:\n    N/A\n    condition:\n    N/A\n    aging time:\n    N/A\n    degradation percentage:\n    N/A\n  - device name:\n    superstrate on glass\n    device structure:\n    N/A\n    photovoltaic parameters:\n    forward scan:\n    open circuit voltage:\n    1.13 V\n    short circuit current density:\n    20.8 mA/cm²\n    fill factor:\n    0.81\n    power conversion efficiency:\n    19.1%\n    reverse scan:\n    open circuit voltage:\n    N/A\n    short circuit current density:\n    N/A\n    fill factor:\n    N/A\n    power conversion efficiency:\n    N/A\n    average scan values:\n    open circuit voltage:\n    N/A\n    short circuit current density:\n    N/A\n    fill factor:\n    N/A\n    power conversion efficiency:\n    N/A\n    integrated current density from EQE:\n    20.1 mA/cm²\n    stability:\n    thermal stability:\n    atmosphere:\n    N/A\n    condition:\n    N/A\n    aging time:\n    N/A\n    degradation percentage:\n    N/A\n    photostability:\n    atmosphere:\n    N/A\n    condition:\n    N/A\n    aging time:\n    N/A\n    degradation percentage:\n    N/A\n    operational stability:\n    atmosphere:\n    N/A\n    condition:\n    N/A\n    aging time:\n    N/A\n    degradation percentage:\n    N/A\n    humidity stability:\n    atmosphere:\n    N/A\n    condition:\n    N/A\n    aging time:\n    N/A\n    degradation percentage:\n    N/A\n    storage stability:\n    atmosphere:\n    N/A\n    condition:\n    N/A\n    aging time:\n    N/A\n    degradation percentage:\n    N/A", "DOI: 10.1021_acsaem.2c02735\n\nMolecule Synthesis Detalis:\n  - molecule name:\n    naphthalene monoimides (NMIs, 2a−2d)\n    total synthesis step:\n    2\n    steps:\n    - step name:\n    Step 1\n    reactants name:\n    naphthalene-1,8:4,5-tetracarboxylic dianhydride, KOH\n    reactants SMILES:\n    N/A\n    products name:\n    naphthalene-1,8-(dicarboxylic acid anhydride)-4,5-dicarboxylic acid\n    products SMILES:\n    N/A\n    reagents:\n    KOH, H3PO4\n    reaction condition:\n    complete hydrolysis in water, pH adjusted to 6.2\n    catalyst:\n    N/A\n    solvent:\n    water\n    dilution washing solvent:\n    N/A\n    Purification:\n    N/A\n    eluent:\n    N/A\n    products appearance:\n    N/A\n    yield:\n    N/A\n    characterization:\n    1H NMR:\n    condition:\n    N/A\n    data:\n    N/A\n    13C NMR:\n    condition:\n    N/A\n    data:\n    N/A\n    31P NMR:\n    condition:\n    N/A\n    data:\n    N/A\n    HRMS:\n    condition:\n    N/A\n    data:\n    N/A\n    - step name:\n    Step 2\n    reactants name:\n    naphthalene-1,8-(dicarboxylic acid anhydride)-4,5-dicarboxylic acid, respective amines\n    reactants SMILES:\n    N/A\n    products name:\n    naphthalene monoimides (NMIs, 2a−2d)\n    products SMILES:\n    N/A\n    reagents:\n    respective amines\n    reaction condition:\n    N/A\n    catalyst:\n    N/A\n    solvent:\n    N/A\n    dilution washing solvent:\n    N/A\n    Purification:\n    N/A\n    eluent:\n    N/A\n    products appearance:\n    N/A\n    yield:\n    N/A\n    characterization:\n    1H NMR:\n    condition:\n    N/A\n    data:\n    N/A\n    13C NMR:\n    condition:\n    N/A\n    data:\n    N/A\n    31P NMR:\n    condition:\n    N/A\n    data:\n    N/A\n    HRMS:\n    condition:\n    N/A\n    data:\n    N/A\n  - molecule name:\n    naphthalene diimides (NDIs, 3a−3d)\n    total synthesis step:\n    1\n    steps:\n    - step name:\n    Step 1\n    reactants name:\n    naphthalene monoimides (2a−2d), 4-aminobenzoic acid\n    reactants SMILES:\n    N/A\n    products name:\n    naphthalene diimides (NDIs, 3a−3d)\n    products SMILES:\n    N/A\n    reagents:\n    4-aminobenzoic acid\n    reaction condition:\n    microwave reactor, 300 W, 75 °C for 5 min, then 140 °C for 45 min at 250 psi\n    catalyst:\n    N/A\n    solvent:\n    DMF\n    dilution washing solvent:\n    water, methanol\n    Purification:\n    filtered and washed\n    eluent:\n    N/A\n    products appearance:\n    light brown powder\n    yield:\n    N/A\n    characterization:\n    1H NMR:\n    condition:\n    400 MHz, DMSO-d6 + D2SO4\n    data:\n    δ 8.76 (m, 2H), 8.64 (d, J = 7.7 Hz, 2H), 8.61 (d, J = 7.7 Hz, 2H), 8.10 (d, J = 7.0 Hz, 2H), 8.01 (m, 2H), 7.51 (d, J = 8.5 Hz, 2H), 5.45 (s, 2H)\n    13C NMR:\n    condition:\n    100 MHz, DMSO-d6 + D2SO4\n    data:\n    δ 167.2, 163.5, 163.2, 158.4, 142.0, 140.1, 131.3, 131.2, 131.0, 130.5, 129.9, 127.4, 127.2, 127.1, 127.0, 125.7, 43.9\n    31P NMR:\n    condition:\n    N/A\n    data:\n    N/A\n    HRMS:\n    condition:\n    EI\n    data:\n    m/z: 477.0953 [M]+ (calc. 477.0961)\n\nSelf-Assembled Monolayer(Sam) Molecular Property:\n  molecule name:\n    N/A\n  HOMO (eV):\n    N/A\n  LUMO (eV):\n    N/A\n  Dipole moment (Debye):\n    N/A\n\nPerovskite Layer Property:\n  composition:\n    Cs0.05FA0.8MA0.15PbI2.5Br0.5\n  bandgap:\n    1.6\n  Photoluminescence (PL) peak position:\n    N/A\n  valence band maximum:\n    N/A\n  conduction band minimum:\n    N/A\n\nDevice Fabrication Process:\n  device structure:\n    N/A\n  device type:\n    N/A\n  substrate type:\n    ITO-coated glass\n  Metal oxide layer:\n    composition:\n      N/A\n    additive:\n      N/A\n    additive concentration:\n      N/A\n    preparation method:\n      N/A\n    solvent used:\n      N/A\n    precursor concentration:\n      N/A\n    spin coating speed:\n      N/A\n    spin coating time:\n      N/A\n    annealing time:\n      N/A\n    annealing temperature:\n      N/A\n    thickness:\n      N/A\n  self assembled monolayer:\n    composition:\n      naphthalene imide\n    additive:\n      N/A\n    additive concentration:\n      N/A\n    preparation method:\n      dipping\n    solvent used:\n      DMSO\n    precursor concentration:\n      2 x 10^-4 M\n    spin coating speed:\n      N/A\n    spin coating time:\n      N/A\n    annealing temperature:\n      120°C\n    annealing time:\n      15 min\n    thickness:\n      N/A\n  bottom interface layer:\n    composition:\n      N/A\n    additive:\n      N/A\n    additive concentration:\n      N/A\n    preparation method:\n      N/A\n    solvent used:\n      N/A\n    precursor concentration:\n      N/A\n    spin coating speed:\n      N/A\n    spin coating time:\n      N/A\n    annealing temperature:\n      N/A\n    annealing time:\n      N/A\n    thickness:\n      N/A\n  perovskite layer:\n    composition:\n      Cs0.05FA0.8MA0.15PbI2.5Br0.5\n    additive:\n      N/A\n    additive concentration:\n      N/A\n    preparation method:\n      two-step spin coating\n    solvent used:\n      N/A\n    precursor concentration:\n      N/A\n    spin coating speed:\n      1000 rpm (10 s), 6000 rpm (20 s)\n    spin coating time:\n      30 s\n    antisolvent:\n      chlorobenzene\n    annealing time:\n      30 min\n    annealing temperature:\n      100°C\n    thickness:\n      N/A\n  top interface layer:\n    composition:\n      N/A\n    additive:\n      N/A\n    additive concentration:\n      N/A\n    preparation method:\n      N/A\n    solvent used:\n      N/A\n    precursor concentration:\n      N/A\n    spin coating speed:\n      N/A\n    spin coating time:\n      N/A\n    annealing time:\n      N/A\n    annealing temperature:\n      N/A\n    thickness:\n      N/A\n  top charge transport layer:\n    composition:\n      spiro-OMeTAD doped with [Cu(dmp)2][TFSI]2\n    additive:\n      N/A\n    additive concentration:\n      N/A\n    preparation method:\n      spin-coating\n    solvent used:\n      N/A\n    precursor concentration:\n      N/A\n    spin coating speed:\n      2000 rpm\n    spin coating time:\n      30 s\n    annealing time:\n      N/A\n    annealing temperature:\n      N/A\n    thickness:\n      N/A\n  charge block layer:\n    composition:\n      N/A\n    additive:\n      N/A\n    additive concentration:\n      N/A\n    preparation method:\n      N/A\n    solvent used:\n      N/A\n    precursor concentration:\n      N/A\n    spin coating speed:\n      N/A\n    spin coating time:\n      N/A\n    annealing time:\n      N/A\n    annealing temperature:\n      N/A\n    thickness:\n      N/A\n  metal electrodes:\n    type:\n      Au\n    preparation method:\n      thermal evaporation\n    thickness:\n      80 nm\n  device area:\n    N/A\n\nDevice Performance:\n  - device name:\n    N/A\n    device structure:\n    N/A\n    photovoltaic parameters:\n    forward scan:\n    open circuit voltage:\n    N/A\n    short circuit current density:\n    N/A\n    fill factor:\n    N/A\n    power conversion efficiency:\n    N/A\n    reverse scan:\n    open circuit voltage:\n    1.03 V\n    short circuit current density:\n    20.0 mA/cm²\n    fill factor:\n    0.62\n    power conversion efficiency:\n    12.6%\n    average scan values:\n    open circuit voltage:\n    N/A\n    short circuit current density:\n    N/A\n    fill factor:\n    N/A\n    power conversion efficiency:\n    N/A\n    integrated current density from EQE:\n    N/A\n    stability:\n    thermal stability:\n    atmosphere:\n    Ambient air\n    condition:\n    85 °C, unencapsulated\n    aging time:\n    1000 h\n    degradation percentage:\n    50%\n    photostability:\n    atmosphere:\n    N/A\n    condition:\n    N/A\n    aging time:\n    N/A\n    degradation percentage:\n    N/A\n    operational stability:\n    atmosphere:\n    N/A\n    condition:\n    N/A\n    aging time:\n    N/A\n    degradation percentage:\n    N/A\n    humidity stability:\n    atmosphere:\n    N/A\n    condition:\n    N/A\n    aging time:\n    N/A\n    degradation percentage:\n    N/A\n    storage stability:\n    atmosphere:\n    Dry box in air (<10% humidity)\n    condition:\n    Unencapsulated\n    aging time:\n    280 days\n    degradation percentage:\n    ≈40%", "DOI: 10.1021_acsaem.2c02880\n\nMolecule Synthesis Detalis:\n  - molecule name:\n    Spiro-Acid\n    total synthesis step:\n    2\n    steps:\n    - step name:\n    Step 1\n    reactants name:\n    compound 1, ethyl bromoacetate\n    reactants SMILES:\n    N/A\n    products name:\n    compound 2\n    products SMILES:\n    N/A\n    reagents:\n    potassium carbonate\n    reaction condition:\n    80 °C for 18 hours under Ar\n    catalyst:\n    N/A\n    solvent:\n    anhydrous DMF\n    dilution washing solvent:\n    ethyl acetate, aqueous solution of saturated ammonium chloride, water, brine\n    Purification:\n    precipitation in methanol\n    eluent:\n    N/A\n    products appearance:\n    off-white solid\n    yield:\n    81%\n    characterization:\n    1H NMR:\n    condition:\n    N/A\n    data:\n    N/A\n    13C NMR:\n    condition:\n    N/A\n    data:\n    N/A\n    31P NMR:\n    condition:\n    N/A\n    data:\n    N/A\n    HRMS:\n    condition:\n    N/A\n    data:\n    N/A\n    - step name:\n    Step 2\n    reactants name:\n    compound 2\n    reactants SMILES:\n    N/A\n    products name:\n    Spiro-Acid\n    products SMILES:\n    N/A\n    reagents:\n    lithium hydroxide monohydrate, hydrochloric acid\n    reaction condition:\n    room temperature for 2 hours\n    catalyst:\n    N/A\n    solvent:\n    tetrahydrofuran, water\n    dilution washing solvent:\n    ethyl acetate, brine\n    Purification:\n    precipitation in hexane\n    eluent:\n    N/A\n    products appearance:\n    off-white solid\n    yield:\n    73%\n    characterization:\n    1H NMR:\n    condition:\n    500 MHz, C6D6\n    data:\n    δH 7.15 – 6.88 (28H, m), 6.77 – 6.65 (16H, m), 4.11 (2H, s), 3.31 – 3.24 (21H, m)\n    13C NMR:\n    condition:\n    125 MHz, C6D6\n    data:\n    δC 155.96, 150.84, 148.30, 148.22, 141.97, 135.84, 135.70, 125.88, 125.04, 122.93, 120.74, 118.80, 118.24, 115.93, 114.98, 66.48, 55.00, 54.96, 54.94\n    31P NMR:\n    condition:\n    N/A\n    data:\n    N/A\n    HRMS:\n    condition:\n    ESI\n    data:\n    m/z: [M+H]+ Calcd for C82H68N4O10 1269.5009; found 1269.4980\n\nSelf-Assembled Monolayer(Sam) Molecular Property:\n  molecule name:\n    N/A\n  HOMO (eV):\n    N/A\n  LUMO (eV):\n    N/A\n  Dipole moment (Debye):\n    N/A\n\nPerovskite Layer Property:\n  composition:\n    Cs0.05(FA0.85MA0.15)0.95Pb(I0.85Br0.15)3\n  bandgap:\n    N/A\n  Photoluminescence (PL) peak position:\n    N/A\n  valence band maximum:\n    N/A\n  conduction band minimum:\n    N/A\n\nDevice Fabrication Process:\n  device structure:\n    ITO/HSCs/Cs0.05(FA0.85MA0.15)0.95Pb(I0.85Br0.15)3/C60/BCP/Ag\n  device type:\n    N/A\n  substrate type:\n    ITO\n  Metal oxide layer:\n    composition:\n      N/A\n    additive:\n      N/A\n    additive concentration:\n      N/A\n    preparation method:\n      N/A\n    solvent used:\n      N/A\n    precursor concentration:\n      N/A\n    spin coating speed:\n      N/A\n    spin coating time:\n      N/A\n    annealing time:\n      N/A\n    annealing temperature:\n      N/A\n    thickness:\n      N/A\n  self assembled monolayer:\n    composition:\n      N/A\n    additive:\n      N/A\n    additive concentration:\n      N/A\n    preparation method:\n      N/A\n    solvent used:\n      N/A\n    precursor concentration:\n      N/A\n    spin coating speed:\n      N/A\n    spin coating time:\n      N/A\n    annealing temperature:\n      N/A\n    annealing time:\n      N/A\n    thickness:\n      N/A\n  bottom interface layer:\n    composition:\n      PTAA, Spiro-OMeTAD (undoped and doped), Spiro-Acid\n    additive:\n      tBP, LiTFSI, CoIIITFSI (for doped Spiro-OMeTAD)\n    additive concentration:\n      0.4 μL tBP, 0.24 μL LiTFSI (520 mg/mL), 0.14 μL CoIIITFSI (300 mg/mL)\n    preparation method:\n      spin-coating (PTAA, Spiro-OMeTAD, Spiro-Acid), dip-coating (Spiro-Acid)\n    solvent used:\n      anhydrous toluene\n    precursor concentration:\n      2 mg/mL (PTAA), 1 mM (Spiro-OMeTAD, Spiro-Acid)\n    spin coating speed:\n      6000 rpm (PTAA), 3000 rpm (Spiro-OMeTAD, Spiro-Acid)\n    spin coating time:\n      30 s\n    annealing temperature:\n      100°C\n    annealing time:\n      10 min\n    thickness:\n      N/A\n  perovskite layer:\n    composition:\n      Cs0.05(FA0.85MA0.15)0.95Pb(I0.85Br0.15)3\n    additive:\n      excess PbI2\n    additive concentration:\n      N/A\n    preparation method:\n      two-step spin coating\n    solvent used:\n      DMF:DMSO (4:1 v/v)\n    precursor concentration:\n      FAI (1.1 M), PbI2 (1.15 M), MABr (0.2 M), PbBr2 (0.2 M), CsI (1.5 M in DMSO)\n    spin coating speed:\n      2000 rpm (10 s), 4000 rpm (25 s)\n    spin coating time:\n      10 s, 25 s\n    antisolvent:\n      chlorobenzene\n    annealing time:\n      60 min\n    annealing temperature:\n      100°C\n    thickness:\n      N/A\n  top interface layer:\n    composition:\n      N/A\n    additive:\n      N/A\n    additive concentration:\n      N/A\n    preparation method:\n      N/A\n    solvent used:\n      N/A\n    precursor concentration:\n      N/A\n    spin coating speed:\n      N/A\n    spin coating time:\n      N/A\n    annealing time:\n      N/A\n    annealing temperature:\n      N/A\n    thickness:\n      N/A\n  top charge transport layer:\n    composition:\n      C60\n    additive:\n      N/A\n    additive concentration:\n      N/A\n    preparation method:\n      thermal evaporation\n    solvent used:\n      N/A\n    precursor concentration:\n      N/A\n    spin coating speed:\n      N/A\n    spin coating time:\n      N/A\n    annealing time:\n      N/A\n    annealing temperature:\n      N/A\n    thickness:\n      23 nm\n  charge block layer:\n    composition:\n      BCP\n    additive:\n      N/A\n    additive concentration:\n      N/A\n    preparation method:\n      thermal evaporation\n    solvent used:\n      N/A\n    precursor concentration:\n      N/A\n    spin coating speed:\n      N/A\n    spin coating time:\n      N/A\n    annealing time:\n      N/A\n    annealing temperature:\n      N/A\n    thickness:\n      9 nm\n  metal electrodes:\n    type:\n      Ag\n    preparation method:\n      thermal evaporation\n    thickness:\n      100 nm\n  device area:\n    0.09 cm2\n\nDevice Performance:\n  - device name:\n    Spiro-Acid SAM\n    device structure:\n    N/A\n    photovoltaic parameters:\n    forward scan:\n    open circuit voltage:\n    0.984 V\n    short circuit current density:\n    22.15 mA/cm²\n    fill factor:\n    81.2%\n    power conversion efficiency:\n    17.70%\n    reverse scan:\n    open circuit voltage:\n    0.990 V\n    short circuit current density:\n    22.20 mA/cm²\n    fill factor:\n    82.6%\n    power conversion efficiency:\n    18.15%\n    average scan values:\n    open circuit voltage:\n    0.993±0.024 V\n    short circuit current density:\n    21.66±0.43 mA/cm²\n    fill factor:\n    82.0±1.4%\n    power conversion efficiency:\n    17.63±0.46%\n    integrated current density from EQE:\n    N/A\n    stability:\n    thermal stability:\n    atmosphere:\n    N/A\n    condition:\n    N/A\n    aging time:\n    N/A\n    degradation percentage:\n    N/A\n    photostability:\n    atmosphere:\n    N/A\n    condition:\n    N/A\n    aging time:\n    N/A\n    degradation percentage:\n    N/A\n    operational stability:\n    atmosphere:\n    N2-filled holder\n    condition:\n    1 Sun AM 1.5G illumination\n    aging time:\n    100 h\n    degradation percentage:\n    N/A\n    humidity stability:\n    atmosphere:\n    N/A\n    condition:\n    N/A\n    aging time:\n    N/A\n    degradation percentage:\n    N/A\n    storage stability:\n    atmosphere:\n    N/A\n    condition:\n    N/A\n    aging time:\n    N/A\n    degradation percentage:\n    N/A\n  - device name:\n    PTAA\n    device structure:\n    N/A\n    photovoltaic parameters:\n    forward scan:\n    open circuit voltage:\n    1.096 V\n    short circuit current density:\n    22.44 mA/cm²\n    fill factor:\n    81.3%\n    power conversion efficiency:\n    20.00%\n    reverse scan:\n    open circuit voltage:\n    1.103 V\n    short circuit current density:\n    22.44 mA/cm²\n    fill factor:\n    81.9%\n    power conversion efficiency:\n    20.27%\n    average scan values:\n    open circuit voltage:\n    1.094±0.008 V\n    short circuit current density:\n    21.45±0.73 mA/cm²\n    fill factor:\n    79.5±1.7%\n    power conversion efficiency:\n    18.67±0.89%\n    integrated current density from EQE:\n    N/A\n    stability:\n    thermal stability:\n    atmosphere:\n    N/A\n    condition:\n    N/A\n    aging time:\n    N/A\n    degradation percentage:\n    N/A\n    photostability:\n    atmosphere:\n    N/A\n    condition:\n    N/A\n    aging time:\n    N/A\n    degradation percentage:\n    N/A\n    operational stability:\n    atmosphere:\n    N2-filled holder\n    condition:\n    1 Sun AM 1.5G illumination\n    aging time:\n    100 h\n    degradation percentage:\n    18%\n    humidity stability:\n    atmosphere:\n    N/A\n    condition:\n    N/A\n    aging time:\n    N/A\n    degradation percentage:\n    N/A\n    storage stability:\n    atmosphere:\n    N/A\n    condition:\n    N/A\n    aging time:\n    N/A\n    degradation percentage:\n    N/A\n  - device name:\n    Spiro-undoped\n    device structure:\n    N/A\n    photovoltaic parameters:\n    forward scan:\n    open circuit voltage:\n    0.890 V\n    short circuit current density:\n    19.55 mA/cm²\n    fill factor:\n    72.1%\n    power conversion efficiency:\n    12.54%\n    reverse scan:\n    open circuit voltage:\n    0.914 V\n    short circuit current density:\n    19.53 mA/cm²\n    fill factor:\n    78.8%\n    power conversion efficiency:\n    14.07%\n    average scan values:\n    open circuit voltage:\n    0.797±0.099 V\n    short circuit current density:\n    19.28±0.55 mA/cm²\n    fill factor:\n    77.5±1.5%\n    power conversion efficiency:\n    11.92±1.57%\n    integrated current density from EQE:\n    N/A\n    stability:\n    thermal stability:\n    atmosphere:\n    N/A\n    condition:\n    N/A\n    aging time:\n    N/A\n    degradation percentage:\n    N/A\n    photostability:\n    atmosphere:\n    N/A\n    condition:\n    N/A\n    aging time:\n    N/A\n    degradation percentage:\n    N/A\n    operational stability:\n    atmosphere:\n    N2-filled holder\n    condition:\n    1 Sun AM 1.5G illumination\n    aging time:\n    80 h\n    degradation percentage:\n    60%\n    humidity stability:\n    atmosphere:\n    N/A\n    condition:\n    N/A\n    aging time:\n    N/A\n    degradation percentage:\n    N/A\n    storage stability:\n    atmosphere:\n    N/A\n    condition:\n    N/A\n    aging time:\n    N/A\n    degradation percentage:\n    N/A\n  - device name:\n    Spiro-doped\n    device structure:\n    N/A\n    photovoltaic parameters:\n    forward scan:\n    open circuit voltage:\n    0.880 V\n    short circuit current density:\n    19.01 mA/cm²\n    fill factor:\n    66.2%\n    power conversion efficiency:\n    11.08%\n    reverse scan:\n    open circuit voltage:\n    0.890 V\n    short circuit current density:\n    19.00 mA/cm²\n    fill factor:\n    71.9%\n    power conversion efficiency:\n    12.15%\n    average scan values:\n    open circuit voltage:\n    0.851±0.071 V\n    short circuit current density:\n    17.10±1.28 mA/cm²\n    fill factor:\n    73.3±2.1%\n    power conversion efficiency:\n    10.69±1.48%\n    integrated current density from EQE:\n    N/A\n    stability:\n    thermal stability:\n    atmosphere:\n    N/A\n    condition:\n    N/A\n    aging time:\n    N/A\n    degradation percentage:\n    N/A\n    photostability:\n    atmosphere:\n    N/A\n    condition:\n    N/A\n    aging time:\n    N/A\n    degradation percentage:\n    N/A\n    operational stability:\n    atmosphere:\n    N2-filled holder\n    condition:\n    1 Sun AM 1.5G illumination\n    aging time:\n    80 h\n    degradation percentage:\n    90%\n    humidity stability:\n    atmosphere:\n    N/A\n    condition:\n    N/A\n    aging time:\n    N/A\n    degradation percentage:\n    N/A\n    storage stability:\n    atmosphere:\n    N/A\n    condition:\n    N/A\n    aging time:\n    N/A\n    degradation percentage:\n    N/A", "DOI: 10.1021_acsaem.3c02726\n\nMolecule Synthesis Detalis:\n  N/A\n\nSelf-Assembled Monolayer(Sam) Molecular Property:\n  molecule name:\n    2PACz, MeO-2PACz, Me-4PACz\n  HOMO (eV):\n    N/A\n  LUMO (eV):\n    N/A\n  Dipole moment (Debye):\n    N/A\n\nPerovskite Layer Property:\n  composition:\n    α-MAPbI3\n  bandgap:\n    1.58, 1.59, 1.60 eV\n  Photoluminescence (PL) peak position:\n    N/A\n  valence band maximum:\n    N/A\n  conduction band minimum:\n    N/A\n\nDevice Fabrication Process:\n  device structure:\n    N/A\n  device type:\n    N/A\n  substrate type:\n    Glass/ITO\n  Metal oxide layer:\n    composition:\n      NiOx\n    additive:\n      N/A\n    additive concentration:\n      N/A\n    preparation method:\n      spin-coating\n    solvent used:\n      deionized water\n    precursor concentration:\n      25 mg/mL\n    spin coating speed:\n      1700 rpm\n    spin coating time:\n      30 s\n    annealing time:\n      20 min\n    annealing temperature:\n      150°C\n    thickness:\n      N/A\n  self assembled monolayer:\n    composition:\n      MeO-2PACz, 2PACz, ME-4PACz\n    additive:\n      N/A\n    additive concentration:\n      N/A\n    preparation method:\n      spin-coating\n    solvent used:\n      anhydrous ethanol\n    precursor concentration:\n      0.5 mg/mL\n    spin coating speed:\n      4000 rpm\n    spin coating time:\n      30 s\n    annealing temperature:\n      100°C\n    annealing time:\n      10 min\n    thickness:\n      N/A\n  bottom interface layer:\n    composition:\n      N/A\n    additive:\n      N/A\n    additive concentration:\n      N/A\n    preparation method:\n      N/A\n    solvent used:\n      N/A\n    precursor concentration:\n      N/A\n    spin coating speed:\n      N/A\n    spin coating time:\n      N/A\n    annealing temperature:\n      N/A\n    annealing time:\n      N/A\n    thickness:\n      N/A\n  perovskite layer:\n    composition:\n      MAPbI3\n    additive:\n      MAAc\n    additive concentration:\n      0.27 M\n    preparation method:\n      ultrasonic spray-coating\n    solvent used:\n      DMF:DMSO (9:1)\n    precursor concentration:\n      0.8 M\n    spin coating speed:\n      N/A\n    spin coating time:\n      N/A\n    antisolvent:\n      N/A\n    annealing time:\n      30 min\n    annealing temperature:\n      100°C\n    thickness:\n      N/A\n  top interface layer:\n    composition:\n      N/A\n    additive:\n      N/A\n    additive concentration:\n      N/A\n    preparation method:\n      N/A\n    solvent used:\n      N/A\n    precursor concentration:\n      N/A\n    spin coating speed:\n      N/A\n    spin coating time:\n      N/A\n    annealing time:\n      N/A\n    annealing temperature:\n      N/A\n    thickness:\n      N/A\n  top charge transport layer:\n    composition:\n      PCBM\n    additive:\n      N/A\n    additive concentration:\n      N/A\n    preparation method:\n      spin-coating\n    solvent used:\n      CB\n    precursor concentration:\n      15 mg/mL\n    spin coating speed:\n      1500 rpm\n    spin coating time:\n      30 s\n    annealing time:\n      N/A\n    annealing temperature:\n      N/A\n    thickness:\n      N/A\n  charge block layer:\n    composition:\n      BCP\n    additive:\n      N/A\n    additive concentration:\n      N/A\n    preparation method:\n      spin-coating\n    solvent used:\n      IPA\n    precursor concentration:\n      <1 mg/mL\n    spin coating speed:\n      3000 rpm\n    spin coating time:\n      30 s\n    annealing time:\n      N/A\n    annealing temperature:\n      N/A\n    thickness:\n      N/A\n  metal electrodes:\n    type:\n      Ag\n    preparation method:\n      thermal evaporation\n    thickness:\n      80 nm\n  device area:\n    0.089 cm2\n\nDevice Performance:\n  - device name:\n    MAPbI3 perovskite solar cell with MeO-2PACz\n    device structure:\n    glass/ITO/NiOx/SAM/MAPbI3/PCBM/BCP/Ag\n    photovoltaic parameters:\n    forward scan:\n    open circuit voltage:\n    1060 mV\n    short circuit current density:\n    23.13 mA/cm²\n    fill factor:\n    82%\n    power conversion efficiency:\n    20.32%\n    reverse scan:\n    open circuit voltage:\n    N/A\n    short circuit current density:\n    N/A\n    fill factor:\n    N/A\n    power conversion efficiency:\n    N/A\n    average scan values:\n    open circuit voltage:\n    N/A\n    short circuit current density:\n    N/A\n    fill factor:\n    N/A\n    power conversion efficiency:\n    N/A\n    integrated current density from EQE:\n    22.79 mA/cm²\n    stability:\n    thermal stability:\n    atmosphere:\n    N/A\n    condition:\n    N/A\n    aging time:\n    N/A\n    degradation percentage:\n    N/A\n    photostability:\n    atmosphere:\n    N/A\n    condition:\n    N/A\n    aging time:\n    N/A\n    degradation percentage:\n    N/A\n    operational stability:\n    atmosphere:\n    N/A\n    condition:\n    N/A\n    aging time:\n    N/A\n    degradation percentage:\n    N/A\n    humidity stability:\n    atmosphere:\n    N/A\n    condition:\n    N/A\n    aging time:\n    N/A\n    degradation percentage:\n    N/A\n    storage stability:\n    atmosphere:\n    Glovebox\n    condition:\n    Shelf storage\n    aging time:\n    800 h\n    degradation percentage:\n    7%\n  - device name:\n    Large-scale MAPbI3 perovskite solar cell with MeO-2PACz\n    device structure:\n    glass/ITO/NiOx/SAM/MAPbI3/PCBM/BCP/Ag\n    photovoltaic parameters:\n    forward scan:\n    open circuit voltage:\n    1100 mV\n    short circuit current density:\n    23.39 mA/cm²\n    fill factor:\n    73%\n    power conversion efficiency:\n    18.83%\n    reverse scan:\n    open circuit voltage:\n    N/A\n    short circuit current density:\n    N/A\n    fill factor:\n    N/A\n    power conversion efficiency:\n    N/A\n    average scan values:\n    open circuit voltage:\n    N/A\n    short circuit current density:\n    N/A\n    fill
