Repository: Harrison-Li/Perovskite-MutiAI-Agent

# Perovskite MultiAI Agent (Not released)
These code are written during my undergraduate. So, my code skills might not be clean and formal as now. Appologize for that.

## Schematic of Perovskite Muti-AI Agent

## Functionality of this system
Please note that since the Unimol (mol predictor) and Synthesis advisor tool has large model weight. So, you can directlt fork the repository from [Unimol](https://github.com/deepmodeling/Uni-Mol) and [RetroExplainer](https://github.com/wangyu-sd/RetroExplainer).

## PSC dataset collected from literatures
The all_PSC_dataset contains parameters extracted from approximately 319 papers (ACS, Springer, Elsevier, Weily, etc.)

File: sam_agent/psc_vectors/document.json (part 66 of 71)
  20.8%\n    reverse scan:\n    open circuit voltage:\n    1.09 V\n    short circuit current density:\n    23.4 mA/cm²\n    fill factor:\n    82.5%\n    power conversion efficiency:\n    21.0%\n    average scan values:\n    open circuit voltage:\n    1.09±0.01 V\n    short circuit current density:\n    23.3±0.1 mA/cm²\n    fill factor:\n    82.1±0.8%\n    power conversion efficiency:\n    20.8±0.2%\n    integrated current density from EQE:\n    N/A\n    stability:\n    thermal stability:\n    atmosphere:\n    N/A\n    condition:\n    N/A\n    aging time:\n    N/A\n    degradation percentage:\n    N/A\n    photostability:\n    atmosphere:\n    N/A\n    condition:\n    N/A\n    aging time:\n    N/A\n    degradation percentage:\n    N/A\n    operational stability:\n    atmosphere:\n    N/A\n    condition:\n    N/A\n    aging time:\n    N/A\n    degradation percentage:\n    N/A\n    humidity stability:\n    atmosphere:\n    N/A\n    condition:\n    N/A\n    aging time:\n    N/A\n    degradation percentage:\n    N/A\n    storage stability:\n    atmosphere:\n    N/A\n    condition:\n    N/A\n    aging time:\n    N/A\n    degradation percentage:\n    N/A\n  - device name:\n    NiO/PTAA-based PSC\n    device structure:\n    FTO/NiO/PTAA/CsFAMA/PCBM/BCP/Ag\n    photovoltaic parameters:\n    forward scan:\n    open circuit voltage:\n    1.07 V\n    short circuit current density:\n    23.0 mA/cm²\n    fill factor:\n    81.1%\n    power conversion efficiency:\n    19.9%\n    reverse scan:\n    open circuit voltage:\n    1.07 V\n    short circuit current density:\n    23.0 mA/cm²\n    fill factor:\n    82.4%\n    power conversion efficiency:\n    20.3%\n    average scan values:\n    open circuit voltage:\n    1.06±0.01 V\n    short circuit current density:\n    22.8±0.4 mA/cm²\n    fill factor:\n    82.2±1.1%\n    power conversion efficiency:\n    19.9±0.4%\n    integrated current density from EQE:\n    N/A\n    stability:\n    thermal stability:\n    atmosphere:\n    N/A\n    condition:\n    N/A\n    aging time:\n    N/A\n    degradation percentage:\n    N/A\n    photostability:\n    atmosphere:\n    N/A\n    condition:\n    N/A\n    aging time:\n    N/A\n    degradation percentage:\n    N/A\n    operational stability:\n    atmosphere:\n    N/A\n    condition:\n    N/A\n    aging time:\n    N/A\n    degradation percentage:\n    N/A\n    humidity stability:\n    atmosphere:\n    N/A\n    condition:\n    N/A\n    aging time:\n    N/A\n    degradation percentage:\n    N/A\n    storage stability:\n    atmosphere:\n    N/A\n    condition:\n    N/A\n    aging time:\n    N/A\n    degradation percentage:\n    N/A\n  - device name:\n    Control NiO-based PSC\n    device structure:\n    FTO/NiO/CsFAMA/PCBM/BCP/Ag\n    photovoltaic parameters:\n    forward scan:\n    open circuit voltage:\n    1.04 V\n    short circuit current density:\n    22.5 mA/cm²\n    fill factor:\n    83.1%\n    power conversion efficiency:\n    19.5%\n    reverse scan:\n    open circuit voltage:\n    1.05 V\n    short circuit current density:\n    22.5 mA/cm²\n    fill factor:\n    84.3%\n    power conversion efficiency:\n    19.9%\n    average scan values:\n    open circuit voltage:\n    1.05±0.01 V\n    short circuit current density:\n    22.5±0.2 mA/cm²\n    fill factor:\n    82.7±0.9%\n    power conversion efficiency:\n    19.6±0.3%\n    integrated current density from EQE:\n    N/A\n    stability:\n    thermal stability:\n    atmosphere:\n    N/A\n    condition:\n    N/A\n    aging time:\n    N/A\n    degradation percentage:\n    N/A\n    photostability:\n    atmosphere:\n    N/A\n    condition:\n    N/A\n    aging time:\n    N/A\n    degradation percentage:\n    N/A\n    operational stability:\n    atmosphere:\n    Ambient air (40% RH)\n    condition:\n    Encapsulated, MPP tracking\n    aging time:\n    2000 h\n    degradation percentage:\n    100%\n    humidity stability:\n    atmosphere:\n    N/A\n    condition:\n    N/A\n    aging time:\n    N/A\n    degradation percentage:\n    N/A\n    storage stability:\n    atmosphere:\n    N/A\n    condition:\n    N/A\n    aging time:\n    N/A\n    degradation percentage:\n    N/A", "DOI: 10.1016_j.nanoen.2024.109507\n\nMolecule Synthesis Detalis:\n  N/A\n\nSelf-Assembled Monolayer(Sam) Molecular Property:\n  molecule name:\n    PEABr/PMMA\n  HOMO (eV):\n    N/A\n  LUMO (eV):\n    N/A\n  Dipole moment (Debye):\n    N/A\n\nPerovskite Layer Property:\n  composition:\n    N/A\n  bandgap:\n    N/A\n  Photoluminescence (PL) peak position:\n    N/A\n  valence band maximum:\n    -4.50 eV\n  conduction band minimum:\n    N/A\n\nDevice Fabrication Process:\n  device structure:\n    N/A\n  device type:\n    p-i-n\n  substrate type:\n    Indium doped tin oxide (ITO)\n  Metal oxide layer:\n    composition:\n      Al2O3\n    additive:\n      N/A\n    additive concentration:\n      N/A\n    preparation method:\n      spin-coating\n    solvent used:\n      N/A\n    precursor concentration:\n      N/A\n    spin coating speed:\n      5000 rpm\n    spin coating time:\n      30 s\n    annealing time:\n      10 min\n    annealing temperature:\n      100°C\n    thickness:\n      N/A\n  self assembled monolayer:\n    composition:\n      Me-4PACz\n    additive:\n      N/A\n    additive concentration:\n      N/A\n    preparation method:\n      spin-coating\n    solvent used:\n      N/A\n    precursor concentration:\n      0.4 mg mL-1\n    spin coating speed:\n      3000 rpm\n    spin coating time:\n      30 s\n    annealing temperature:\n      100°C\n    annealing time:\n      10 min\n    thickness:\n      N/A\n  bottom interface layer:\n    composition:\n      N/A\n    additive:\n      N/A\n    additive concentration:\n      N/A\n    preparation method:\n      N/A\n    solvent used:\n      N/A\n    precursor concentration:\n      N/A\n    spin coating speed:\n      N/A\n    spin coating time:\n      N/A\n    annealing temperature:\n      N/A\n    annealing time:\n      N/A\n    thickness:\n      N/A\n  perovskite layer:\n    composition:\n      Cs0.05MA0.1FA0.85PbI2.9Br0.1\n    additive:\n      N/A\n    additive concentration:\n      N/A\n    preparation method:\n      one-step antisolvent method\n    solvent used:\n      N/A\n    precursor concentration:\n      N/A\n    spin coating speed:\n      5000 rpm\n    spin coating time:\n      45 s\n    antisolvent:\n      chlorobenzene (CB)\n    annealing time:\n      5 min at 65°C, 20 min at 105°C\n    annealing temperature:\n      65°C, 105°C\n    thickness:\n      N/A\n  top interface layer:\n    composition:\n      PEABr, PMMA\n    additive:\n      N/A\n    additive concentration:\n      N/A\n    preparation method:\n      spin-coating\n    solvent used:\n      N/A\n    precursor concentration:\n      N/A\n    spin coating speed:\n      5000 rpm\n    spin coating time:\n      30 s\n    annealing time:\n      5 min\n    annealing temperature:\n      70°C\n    thickness:\n      N/A\n  top charge transport layer:\n    composition:\n      PCBM\n    additive:\n      N/A\n    additive concentration:\n      N/A\n    preparation method:\n      spin-coating\n    solvent used:\n      chlorobenzene (CB)\n    precursor concentration:\n      10 mg mL-1\n    spin coating speed:\n      3000 rpm\n    spin coating time:\n      30 s\n    annealing time:\n      N/A\n    annealing temperature:\n      N/A\n    thickness:\n      N/A\n  charge block layer:\n    composition:\n      C60, BCP, SnOX\n    additive:\n      N/A\n    additive concentration:\n      N/A\n    preparation method:\n      thermal evaporation, atomic layer deposition (ALD)\n    solvent used:\n      N/A\n    precursor concentration:\n      N/A\n    spin coating speed:\n      N/A\n    spin coating time:\n      N/A\n    annealing time:\n      N/A\n    annealing temperature:\n      100°C (for ALD SnOX)\n    thickness:\n      10 nm (C60), 8 nm (BCP), 14 nm (SnOX)\n  metal electrodes:\n    type:\n      Ag\n    preparation method:\n      thermal evaporation\n    thickness:\n      N/A\n  device area:\n    0.1 cm2, 1.0 cm2\n\nDevice Performance:\n  - device name:\n    SP&ALD SnOX\n    device structure:\n    Me-4PACz/Al2O3/Cs0.05MA0.1FA0.85PI2.9Br0.1/PEABr/PMMA/PCBM/C60/ALD SnOX/Ag\n    photovoltaic parameters:\n    forward scan:\n    open circuit voltage:\n    1.198 V\n    short circuit current density:\n    24.74 mA/cm²\n    fill factor:\n    84.08%\n    power conversion efficiency:\n    24.91%\n    reverse scan:\n    open circuit voltage:\n    1.202 V\n    short circuit current density:\n    24.74 mA/cm²\n    fill factor:\n    86.41%\n    power conversion efficiency:\n    25.70%\n    average scan values:\n    open circuit voltage:\n    N/A\n    short circuit current density:\n    N/A\n    fill factor:\n    N/A\n    power conversion efficiency:\n    N/A\n    integrated current density from EQE:\n    N/A\n    stability:\n    thermal stability:\n    atmosphere:\n    Ambient air (RH: 50-70%)\n    condition:\n    85 °C aging\n    aging time:\n    72 h\n    degradation percentage:\n    N/A\n    photostability:\n    atmosphere:\n    N/A\n    condition:\n    N/A\n    aging time:\n    N/A\n    degradation percentage:\n    N/A\n    operational stability:\n    atmosphere:\n    N/A\n    condition:\n    N/A\n    aging time:\n    N/A\n    degradation percentage:\n    N/A\n    humidity stability:\n    atmosphere:\n    N/A\n    condition:\n    N/A\n    aging time:\n    N/A\n    degradation percentage:\n    N/A\n    storage stability:\n    atmosphere:\n    N2-filled glovebox\n    condition:\n    Shelf storage\n    aging time:\n    1300 h\n    degradation percentage:\n    <2%\n  - device name:\n    SP&BCP\n    device structure:\n    Me-4PACz/Al2O3/Cs0.05MA0.1FA0.85PI2.9Br0.1/PEABr/PMMA/PCBM/C60/BCP/Ag\n    photovoltaic parameters:\n    forward scan:\n    open circuit voltage:\n    1.170 V\n    short circuit current density:\n    24.50 mA/cm²\n    fill factor:\n    83.14%\n    power conversion efficiency:\n    23.83%\n    reverse scan:\n    open circuit voltage:\n    1.176 V\n    short circuit current density:\n    24.43 mA/cm²\n    fill factor:\n    85.13%\n    power conversion efficiency:\n    24.45%\n    average scan values:\n    open circuit voltage:\n    N/A\n    short circuit current density:\n    N/A\n    fill factor:\n    N/A\n    power conversion efficiency:\n    N/A\n    integrated current density from EQE:\n    N/A\n    stability:\n    thermal stability:\n    atmosphere:\n    Ambient air (RH: 50-70%)\n    condition:\n    85 °C aging\n    aging time:\n    72 h\n    degradation percentage:\n    N/A\n    photostability:\n    atmosphere:\n    N/A\n    condition:\n    N/A\n    aging time:\n    N/A\n    degradation percentage:\n    N/A\n    operational stability:\n    atmosphere:\n    N/A\n    condition:\n    N/A\n    aging time:\n    N/A\n    degradation percentage:\n    N/A\n    humidity stability:\n    atmosphere:\n    N/A\n    condition:\n    N/A\n    aging time:\n    N/A\n    degradation percentage:\n    N/A\n    storage stability:\n    atmosphere:\n    N2-filled glovebox\n    condition:\n    Shelf storage\n    aging time:\n    1300 h\n    degradation percentage:\n    <2%\n  - device name:\n    Pristine\n    device structure:\n    Me-4PACz/Al2O3/Cs0.05MA0.1FA0.85PI2.9Br0.1/PCBM/C60/BCP/Ag\n    photovoltaic parameters:\n    forward scan:\n    open circuit voltage:\n    1.116 V\n    short circuit current density:\n    24.55 mA/cm²\n    fill factor:\n    83.08%\n    power conversion efficiency:\n    22.75%\n    reverse scan:\n    open circuit voltage:\n    1.112 V\n    short circuit current density:\n    24.55 mA/cm²\n    fill factor:\n    82.97%\n    power conversion efficiency:\n    22.66%\n    average scan values:\n    open circuit voltage:\n    N/A\n    short circuit current density:\n    N/A\n    fill factor:\n    N/A\n    power conversion efficiency:\n    N/A\n    integrated current density from EQE:\n    N/A\n    stability:\n    thermal stability:\n    atmosphere:\n    Ambient air (RH: 50-70%)\n    condition:\n    85 °C aging\n    aging time:\n    72 h\n    degradation percentage:\n    N/A\n    photostability:\n    atmosphere:\n    N/A\n    condition:\n    N/A\n    aging time:\n    N/A\n    degradation percentage:\n    N/A\n    operational stability:\n    atmosphere:\n    N/A\n    condition:\n    N/A\n    aging time:\n    N/A\n    degradation percentage:\n    N/A\n    humidity stability:\n    atmosphere:\n    N/A\n    condition:\n    N/A\n    aging time:\n    N/A\n    degradation percentage:\n    N/A\n    storage stability:\n    atmosphere:\n    N2-filled glovebox\n    condition:\n    Shelf storage\n    aging time:\n    1300 h\n    degradation percentage:\n    7%", "DOI: 10.1016_j.nanoen.2024.109811\n\nMolecule Synthesis Detalis:\n  - molecule name:\n    1D (MTIm)PbI3\n    total synthesis step:\n    1\n    steps:\n    - step name:\n    Step 1\n    reactants name:\n    PbI2, MTIm\n    reactants SMILES:\n    N/A\n    products name:\n    1D (MTIm)PbI3 single crystals\n    products SMILES:\n    N/A\n    reagents:\n    HI (45%-50 wt% in water, 1.5% H3PO2), methyl acetate\n    reaction condition:\n    110°C for 1h, slowly cooled to room temperature\n    catalyst:\n    N/A\n    solvent:\n    HI solution\n    dilution washing solvent:\n    methyl acetate\n    Purification:\n    filtration\n    eluent:\n    N/A\n    products appearance:\n    needle-shaped single crystals\n    yield:\n    N/A\n    characterization:\n    1H NMR:\n    condition:\n    N/A\n    data:\n    N/A\n    13C NMR:\n    condition:\n    N/A\n    data:\n    N/A\n    31P NMR:\n    condition:\n    N/A\n    data:\n    N/A\n    HRMS:\n    condition:\n    N/A\n    data:\n    N/A\n\nSelf-Assembled Monolayer(Sam) Molecular Property:\n  molecule name:\n    MeO-2PACz\n  HOMO (eV):\n    N/A\n  LUMO (eV):\n    N/A\n  Dipole moment (Debye):\n    N/A\n\nPerovskite Layer Property:\n  composition:\n    Cs0.05(FA0.95MA0.05)0.95Pb(I0.95Br0.05)3\n  bandgap:\n    1.57 eV\n  Photoluminescence (PL) peak position:\n    N/A\n  valence band maximum:\n    5.71 eV, 5.83 eV\n  conduction band minimum:\n    N/A\n\nDevice Fabrication Process:\n  device structure:\n    ITO/MeO-2PACz/perovskite/PC61BM/BCP/Ag\n  device type:\n    inverted PSC\n  substrate type:\n    ITO glass\n  Metal oxide layer:\n    composition:\n      N/A\n    additive:\n      N/A\n    additive concentration:\n      N/A\n    preparation method:\n      N/A\n    solvent used:\n      N/A\n    precursor concentration:\n      N/A\n    spin coating speed:\n      N/A\n    spin coating time:\n      N/A\n    annealing time:\n      N/A\n    annealing temperature:\n      N/A\n    thickness:\n      N/A\n  self assembled monolayer:\n    composition:\n      MeO-2PACz\n    additive:\n      N/A\n    additive concentration:\n      N/A\n    preparation method:\n      spin-coating\n    solvent used:\n      IPA/DMF\n    precursor concentration:\n      1 mg\n    spin coating speed:\n      3000 rpm\n    spin coating time:\n      50 s\n    annealing temperature:\n      100 ℃\n    annealing time:\n      10 min\n    thickness:\n      N/A\n  bottom interface layer:\n    composition:\n      N/A\n    additive:\n      N/A\n    additive concentration:\n      N/A\n    preparation method:\n      N/A\n    solvent used:\n      N/A\n    precursor concentration:\n      N/A\n    spin coating speed:\n      N/A\n    spin coating time:\n      N/A\n    annealing temperature:\n      N/A\n    annealing time:\n      N/A\n    thickness:\n      N/A\n  perovskite layer:\n    composition:\n      Cs0.05(FA0.95MA0.05)0.95Pb(I0.95Br0.05)3\n    additive:\n      excessive PbI2\n    additive concentration:\n      5%\n    preparation method:\n      two-step spin coating\n    solvent used:\n      DMF/DMSO\n    precursor concentration:\n      1.5 M\n    spin coating speed:\n      2000 rpm, 4000 rpm\n    spin coating time:\n      10 s, 40 s\n    antisolvent:\n      chlorobenzene (CB)\n    annealing time:\n      50 min\n    annealing temperature:\n      100 ℃\n    thickness:\n      N/A\n  top interface layer:\n    composition:\n      MTIm\n    additive:\n      N/A\n    additive concentration:\n      N/A\n    preparation method:\n      spin-coating\n    solvent used:\n      IPA\n    precursor concentration:\n      1 mg/mL\n    spin coating speed:\n      5000 rpm\n    spin coating time:\n      30 s\n    annealing time:\n      10 min\n    annealing temperature:\n      100 ℃\n    thickness:\n      N/A\n  top charge transport layer:\n    composition:\n      PC61BM\n    additive:\n      N/A\n    additive concentration:\n      N/A\n    preparation method:\n      spin-coating\n    solvent used:\n      CB/Bromobenzene\n    precursor concentration:\n      20 mg\n    spin coating speed:\n      1200 rpm\n    spin coating time:\n      60 s\n    annealing time:\n      N/A\n    annealing temperature:\n      N/A\n    thickness:\n      N/A\n  charge block layer:\n    composition:\n      BCP\n    additive:\n      N/A\n    additive concentration:\n      N/A\n    preparation method:\n      spin-coating\n    solvent used:\n      IPA\n    precursor concentration:\n      0.6 mg/mL\n    spin coating speed:\n      4000 rpm\n    spin coating time:\n      30 s\n    annealing time:\n      N/A\n    annealing temperature:\n      N/A\n    thickness:\n      N/A\n  metal electrodes:\n    type:\n      Ag\n    preparation method:\n      vapor-deposition\n    thickness:\n      100 nm\n  device area:\n    1.5 × 1.5 cm2\n\nDevice Performance:\n  - device name:\n    Control PSC\n    device structure:\n    ITO/MeO-2PACz/perovskite/PC61BM/BCP/Ag\n    photovoltaic parameters:\n    forward scan:\n    open circuit voltage:\n    1.10 V\n    short circuit current density:\n    24.9 mA/cm²\n    fill factor:\n    79.3%\n    power conversion efficiency:\n    21.7%\n    reverse scan:\n    open circuit voltage:\n    N/A\n    short circuit current density:\n    N/A\n    fill factor:\n    N/A\n    power conversion efficiency:\n    N/A\n    average scan values:\n    open circuit voltage:\n    1.10±0.01 V\n    short circuit current density:\n    24.7±0.04 mA/cm²\n    fill factor:\n    77±2%\n    power conversion efficiency:\n    21.0±0.2%\n    integrated current density from EQE:\n    N/A\n    stability:\n    thermal stability:\n    atmosphere:\n    N/A\n    condition:\n    N/A\n    aging time:\n    N/A\n    degradation percentage:\n    N/A\n    photostability:\n    atmosphere:\n    N/A\n    condition:\n    N/A\n    aging time:\n    N/A\n    degradation percentage:\n    N/A\n    operational stability:\n    atmosphere:\n    60–70% RH, 60–70 ℃\n    condition:\n    Unencapsulated, MPP operation\n    aging time:\n    300 h\n    degradation percentage:\n    24%\n    humidity stability:\n    atmosphere:\n    30–40% RH\n    condition:\n    Unencapsulated, dark\n    aging time:\n    1500 h\n    degradation percentage:\n    30%\n    storage stability:\n    atmosphere:\n    N/A\n    condition:\n    N/A\n    aging time:\n    N/A\n    degradation percentage:\n    N/A\n  - device name:\n    w/MTIm PSC\n    device structure:\n    ITO/MeO-2PACz/perovskite/PC61BM/BCP/Ag\n    photovoltaic parameters:\n    forward scan:\n    open circuit voltage:\n    1.17 V\n    short circuit current density:\n    25.2 mA/cm²\n    fill factor:\n    80.6%\n    power conversion efficiency:\n    23.8%\n    reverse scan:\n    open circuit voltage:\n    N/A\n    short circuit current density:\n    N/A\n    fill factor:\n    N/A\n    power conversion efficiency:\n    N/A\n    average scan values:\n    open circuit voltage:\n    1.17±0.01 V\n    short circuit current density:\n    24.9±0.05 mA/cm²\n    fill factor:\n    79±3%\n    power conversion efficiency:\n    22.9±0.5%\n    integrated current density from EQE:\n    N/A\n    stability:\n    thermal stability:\n    atmosphere:\n    N/A\n    condition:\n    N/A\n    aging time:\n    N/A\n    degradation percentage:\n    N/A\n    photostability:\n    atmosphere:\n    N/A\n    condition:\n    N/A\n    aging time:\n    N/A\n    degradation percentage:\n    N/A\n    operational stability:\n    atmosphere:\n    60–70% RH, 60–70 ℃\n    condition:\n    Unencapsulated, MPP operation\n    aging time:\n    300 h\n    degradation percentage:\n    24%\n    humidity stability:\n    atmosphere:\n    30–40% RH\n    condition:\n    Unencapsulated, dark\n    aging time:\n    1500 h\n    degradation percentage:\n    <10%\n    storage stability:\n    atmosphere:\n    N/A\n    condition:\n    N/A\n    aging time:\n    N/A\n    degradation percentage:\n    N/A\n  - device name:\n    Regular PSC\n    device structure:\n    N/A\n    photovoltaic parameters:\n    forward scan:\n    open circuit voltage:\n    N/A\n    short circuit current density:\n    N/A\n    fill factor:\n    N/A\n    power conversion efficiency:\n    20.3%\n    reverse scan:\n    open circuit voltage:\n    N/A\n    short circuit current density:\n    N/A\n    fill factor:\n    N/A\n    power conversion efficiency:\n    N/A\n    average scan values:\n    open circuit voltage:\n    N/A\n    short circuit current density:\n    N/A\n    fill factor:\n    N/A\n    power conversion efficiency:\n    N/A\n    integrated current density from EQE:\n    N/A\n    stability:\n    thermal stability:\n    atmosphere:\n    N/A\n    condition:\n    N/A\n    aging time:\n    N/A\n    degradation percentage:\n    N/A\n    photostability:\n    atmosphere:\n    N/A\n    condition:\n    N/A\n    aging time:\n    N/A\n    degradation percentage:\n    N/A\n    operational stability:\n    atmosphere:\n    N/A\n    condition:\n    N/A\n    aging time:\n    N/A\n    degradation percentage:\n    N/A\n    humidity stability:\n    atmosphere:\n    N/A\n    condition:\n    N/A\n    aging time:\n    N/A\n    degradation percentage:\n    N/A\n    storage stability:\n    atmosphere:\n    N/A\n    condition:\n    N/A\n    aging time:\n    N/A\n    degradation percentage:\n    N/A\n  - device name:\n    PTAA-based PSC\n    device structure:\n    N/A\n    photovoltaic parameters:\n    forward scan:\n    open circuit voltage:\n    N/A\n    short circuit current density:\n    N/A\n    fill factor:\n    N/A\n    power conversion efficiency:\n    20.8%\n    reverse scan:\n    open circuit voltage:\n    N/A\n    short circuit current density:\n    N/A\n    fill factor:\n    N/A\n    power conversion efficiency:\n    N/A\n    average scan values:\n    open circuit voltage:\n    N/A\n    short circuit current density:\n    N/A\n    fill factor:\n    N/A\n    power conversion efficiency:\n    N/A\n    integrated current density from EQE:\n    N/A\n    stability:\n    thermal stability:\n    atmosphere:\n    N/A\n    condition:\n    N/A\n    aging time:\n    N/A\n    degradation percentage:\n    N/A\n    photostability:\n    atmosphere:\n    N/A\n    condition:\n    N/A\n    aging time:\n    N/A\n    degradation percentage:\n    N/A\n    operational stability:\n    atmosphere:\n    N/A\n    condition:\n    N/A\n    aging time:\n    N/A\n    degradation percentage:\n    N/A\n    humidity stability:\n    atmosphere:\n    N/A\n    condition:\n    N/A\n    aging time:\n    N/A\n    degradation percentage:\n    N/A\n    storage stability:\n    atmosphere:\n    N/A\n    condition:\n    N/A\n    aging time:\n    N/A\n    degradation percentage:\n    N/A", "DOI: 10.1016_j.nanoen.2024.110405\n\nMolecule Synthesis Detalis:\n  - molecule name:\n    Compound 1\n    total synthesis step:\n    1\n    steps:\n    - step name:\n    Step 1\n    reactants name:\n    4-bromo-N,n-bis (4-methoxyphenyl) aniline, diethyl phosphite\n    reactants SMILES:\n    N/A\n    products name:\n    Compound 1\n    products SMILES:\n    N/A\n    reagents:\n    dppf, Pd(OAc)2, KOAc\n    reaction condition:\n    110℃ overnight under nitrogen\n    catalyst:\n    Pd(OAc)2\n    solvent:\n    dioxane\n    dilution washing solvent:\n    water, DCM\n    Purification:\n    silica gel column chromatography\n    eluent:\n    DCM: methanol = 20:1\n    products appearance:\n    N/A\n    yield:\n    70%\n    characterization:\n    1H NMR:\n    condition:\n    400 MHz, DMSO-d6\n    data:\n    δ 7.43 (dd, J = 12.4, 8.8 Hz, 2H), 7.13 (d, J = 8.9 Hz, 4H), 6.95 (d, J = 8.9 Hz, 4H), 6.68 (dd, J = 8.7, 3.4 Hz, 2H), 3.94 (m, 4H), 3.74 (s, 6H), 1.19 (t, J = 7.0 Hz, 6H)\n    13C NMR:\n    condition:\n    N/A\n    data:\n    N/A\n    31P NMR:\n    condition:\n    N/A\n    data:\n    N/A\n    HRMS:\n    condition:\n    N/A\n    data:\n    N/A\n  - molecule name:\n    Compound PA\n    total synthesis step:\n    1\n    steps:\n    - step name:\n    Step 1\n    reactants name:\n    Compound 1, trimethylbromosilane\n    reactants SMILES:\n    N/A\n    products name:\n    Compound PA\n    products SMILES:\n    N/A\n    reagents:\n    N/A\n    reaction condition:\n    room temperature overnight under nitrogen\n    catalyst:\n    N/A\n    solvent:\n    dioxane\n    dilution washing solvent:\n    water, methanol, diethyl ether\n    Purification:\n    N/A\n    eluent:\n    N/A\n    products appearance:\n    red foamy solids\n    yield:\n    76%\n    characterization:\n    1H NMR:\n    condition:\n    400 MHz, DMSO-d6\n    data:\n    δ 7.52-7.33 (m, 2H), 7.04 (d, J= 8.7 Hz, 4H), 6.92 (d, J= 8.7 Hz, 4H), 6.69 (d, J = 6.9 Hz, 2H), 3.74 (s, 6H)\n    13C NMR:\n    condition:\n    N/A\n    data:\n    N/A\n    31P NMR:\n    condition:\n    243 MHz, DMSO-d6\n    data:\n    δ 13.62 (s)\n    HRMS:\n    condition:\n    N/A\n    data:\n    C20H20O5NP calcd: 385.1079, found: 384.1012 [M-H]\n  - molecule name:\n    Compound 2\n    total synthesis step:\n    1\n    steps:\n    - step name:\n    Step 1\n    reactants name:\n    3,6-dimethoxy-carbazole, p-dibromobenzene\n    reactants SMILES:\n    N/A\n    products name:\n    Compound 2\n    products SMILES:\n    N/A\n    reagents:\n    K2CO3, CuI\n    reaction condition:\n    180℃ for 24 hrs under nitrogen\n    catalyst:\n    CuI\n    solvent:\n    DMAC\n    dilution washing solvent:\n    water, dilute hydrochloric acid, DCM\n    Purification:\n    silica gel column chromatography\n    eluent:\n    PE: DCM = 5:1\n    products appearance:\n    N/A\n    yield:\n    72%\n    characterization:\n    1H NMR:\n    condition:\n    400 MHz, CDCl3\n    data:\n    δ 7.70 (d, J = 8.6 Hz, 2H), 7.55 (d, J = 2.4 Hz, 2H), 7.43 (d, J= 8.6 Hz, 2H), 7.30 (d, J = 8.9 Hz, 2H), 7.04 (dd, J = 8.9, 2.5 Hz, 2H), 3.95 (s, 6H)\n    13C NMR:\n    condition:\n    N/A\n    data:\n    N/A\n    31P NMR:\n    condition:\n    N/A\n    data:\n    N/A\n    HRMS:\n    condition:\n    N/A\n    data:\n    N/A\n  - molecule name:\n    Compound 3\n    total synthesis step:\n    1\n    steps:\n    - step name:\n    Step 1\n    reactants name:\n    N/A\n    reactants SMILES:\n    N/A\n    products name:\n    Compound 3\n    products SMILES:\n    N/A\n    reagents:\n    N/A\n    reaction condition:\n    similar methods as compound 1\n    catalyst:\n    N/A\n    solvent:\n    N/A\n    dilution washing solvent:\n    N/A\n    Purification:\n    N/A\n    eluent:\n    N/A\n    products appearance:\n    N/A\n    yield:\n    95%\n    characterization:\n    1H NMR:\n    condition:\n    400 MHz, DMSO-d6\n    data:\n    δ 7.96 (dd, J = 12.7, 8.3 Hz, 2H), 7.84 (d, J = 2.4 Hz, 2H), 7.80 (dd, J = 8.4, 3.4 Hz, 2H), 7.45 (d, J = 8.9 Hz, 2H), 7.05 (dd, J = 8.9, 2.5 Hz, 2H), 4.09 (m, J = 9.2, 7.5, 2.0 Hz, 4H), 3.89 (s, 6H), 1.27 (t, J = 7.0Hz, 6H)\n    13C NMR:\n    condition:\n    N/A\n    data:\n    N/A\n    31P NMR:\n    condition:\n    N/A\n    data:\n    N/A\n    HRMS:\n    condition:\n    N/A\n    data:\n    N/A\n  - molecule name:\n    Compound Cz\n    total synthesis step:\n    1\n    steps:\n    - step name:\n    Step 1\n    reactants name:\n    N/A\n    reactants SMILES:\n    N/A\n    products name:\n    Compound Cz\n    products SMILES:\n    N/A\n    reagents:\n    N/A\n    reaction condition:\n    similar methods as compound PA\n    catalyst:\n    N/A\n    solvent:\n    N/A\n    dilution washing solvent:\n    N/A\n    Purification:\n    N/A\n    eluent:\n    N/A\n    products appearance:\n    N/A\n    yield:\n    70%\n    characterization:\n    1H NMR:\n    condition:\n    400 MHz, DMSO-d6\n    data:\n    δ 7.93 (dd, J = 11.3, 7.4 Hz, 2H), 7.84 (d, J = 2.0 Hz, 2H), 7.71 (dd, J = 12.0, 9.5 Hz, 2H), 7.39 (d, J = 9.0 Hz, 2H), 7.04 (dd, J = 8.9, 2.1 Hz, 2H), 3.88 (s, 6H)\n    13C NMR:\n    condition:\n    N/A\n    data:\n    N/A\n    31P NMR:\n    condition:\n    243 MHz, DMSO-d6\n    data:\n    δ 12.53 (s)\n    HRMS:\n    condition:\n    N/A\n    data:\n    C20H17O5NP calcd: 383.0923, found: 382.0849 [M-H]\n\nSelf-Assembled Monolayer(Sam) Molecular Property:\n  molecule name:\n    Cz, PA, MeO-2PACz (MeO)\n  HOMO (eV):\n    N/A\n  LUMO (eV):\n    N/A\n  Dipole moment (Debye):\n    N/A\n\nPerovskite Layer Property:\n  composition:\n    ((FAPbI3)0.85(MAPbBr3)0.15)0.95(CsPbI3)0.05\n  bandgap:\n    1.62 eV\n  Photoluminescence (PL) peak position:\n    N/A\n  valence band maximum:\n    N/A\n  conduction band minimum:\n    N/A\n\nDevice Fabrication Process:\n  device structure:\n    N/A\n  device type:\n    inverted PVSCs\n  substrate type:\n    Indium doped tin oxide (ITO)\n  Metal oxide layer:\n    composition:\n      N/A\n    additive:\n      N/A\n    additive concentration:\n      N/A\n    preparation method:\n      N/A\n    solvent used:\n      N/A\n    precursor concentration:\n      N/A\n    spin coating speed:\n      N/A\n    spin coating time:\n      N/A\n    annealing time:\n      N/A\n    annealing temperature:\n      N/A\n    thickness:\n      N/A\n  self assembled monolayer:\n    composition:\n      Cz, PA, MeO-2PACz\n    additive:\n      N/A\n    additive concentration:\n      N/A\n    preparation method:\n      spin-coating\n    solvent used:\n      IPA\n    precursor concentration:\n      1 mg/mL\n    spin coating speed:\n      3000 rpm\n    spin coating time:\n      30 s\n    annealing temperature:\n      100°C\n    annealing time:\n      10 min\n    thickness:\n      N/A\n  bottom interface layer:\n    composition:\n      N/A\n    additive:\n      N/A\n    additive concentration:\n      N/A\n    preparation method:\n      N/A\n    solvent used:\n      N/A\n    precursor concentration:\n      N/A\n    spin coating speed:\n      N/A\n    spin coating time:\n      N/A\n    annealing temperature:\n      N/A\n    annealing time:\n      N/A\n    thickness:\n      N/A\n  perovskite layer:\n    composition:\n      ((FAPbI3)0.85(MAPbBr3)0.15)0.95(CsPbI3)0.05\n    additive:\n      PEAI, excess PbI2\n    additive concentration:\n      2 mM, 10 mol%\n    preparation method:\n      spin-coating\n    solvent used:\n      DMF:DMSO (5:1)\n    precursor concentration:\n      1.25 M\n    spin coating speed:\n      5000 rpm\n    spin coating time:\n      30 s\n    antisolvent:\n      chlorobenzene (CB)\n    annealing time:\n      30 min\n    annealing temperature:\n      100°C\n    thickness:\n      N/A\n  top interface layer:\n    composition:\n      PEAI\n    additive:\n      N/A\n    additive concentration:\n      N/A\n    preparation method:\n      spin-coating\n    solvent used:\n      IPA/DMF (150/1)\n    precursor concentration:\n      2 mg/mL\n    spin coating speed:\n      5000 rpm\n    spin coating time:\n      30 s\n    annealing time:\n      10 min\n    annealing temperature:\n      N/A\n    thickness:\n      N/A\n  top charge transport layer:\n    composition:\n      PCBM\n    additive:\n      N/A\n    additive concentration:\n      N/A\n    preparation method:\n      spin-coating\n    solvent used:\n      CB\n    precursor concentration:\n      30 mg/mL\n    spin coating speed:\n      3000 rpm\n    spin coating time:\n      30 s\n    annealing time:\n      10 min\n    annealing temperature:\n      100°C\n    thickness:\n      N/A\n  charge block layer:\n    composition:\n      BCP\n    additive:\n      N/A\n    additive concentration:\n      N/A\n    preparation method:\n      spin-coating\n    solvent used:\n      IPA\n    precursor concentration:\n      0.5 mg/mL\n    spin coating speed:\n      5000 rpm\n    spin coating time:\n      15 s\n    annealing time:\n      N/A\n    annealing temperature:\n      N/A\n    thickness:\n      N/A\n  metal electrodes:\n    type:\n      Ag\n    preparation method:\n      thermal evaporation\n    thickness:\n      100 nm\n  device area:\n    0.105 cm2\n\nDevice Performance:\n  - device name:\n    MeO (FS)\n    device structure:\n    N/A\n    photovoltaic parameters:\n    forward scan:\n    open circuit voltage:\n    1.210 V\n    short circuit current density:\n    22.59 mA/cm²\n    fill factor:\n    80.50%\n    power conversion efficiency:\n    22.00%\n    reverse scan:\n    open circuit voltage:\n    1.219 V\n    short circuit current density:\n    22.70 mA/cm²\n    fill factor:\n    82.66%\n    power conversion efficiency:\n    22.87%\n    average scan values:\n    open circuit voltage:\n    1.210 ± 0.005 V\n    short circuit current density:\n    22.51 ± 0.45 mA/cm²\n    fill factor:\n    80.77 ± 1.23%\n    power conversion efficiency:\n    21.99 ± 0.53%\n    integrated current density from EQE:\n    N/A\n    stability:\n    thermal stability:\n    atmosphere:\n    Nitrogen\n    condition:\n    85°C\n    aging time:\n    500 h\n    degradation percentage:\n    35%\n    photostability:\n    atmosphere:\n    N/A\n    condition:\n    N/A\n    aging time:\n    N/A\n    degradation percentage:\n    N/A\n    operational stability:\n    atmosphere:\n    N/A\n    condition:\n    N/A\n    aging time:\n    N/A\n    degradation percentage:\n    N/A\n    humidity stability:\n    atmosphere:\n    N/A\n    condition:\n    N/A\n    aging time:\n    N/A\n    degradation percentage:\n    N/A\n    storage stability:\n    atmosphere:\n    Nitrogen\n    condition:\n    Shelf storage\n    aging time:\n    2000 h\n    degradation percentage:\n    N/A\n  - device name:\n    Cz (FS)\n    device structure:\n    N/A\n    photovoltaic parameters:\n    forward scan:\n    open circuit voltage:\n    1.210 V\n    short circuit current density:\n    22.80 mA/cm²\n    fill factor:\n    78.98%\n    power conversion efficiency:\n    21.77%\n    reverse scan:\n    open circuit voltage:\n    1.219 V\n    short circuit current density:\n    22.79 mA/cm²\n    fill factor:\n    81.39%\n    power conversion efficiency:\n    22.60%\n    average scan values:\n    open circuit voltage:\n    1.209 ± 0.007 V\n    short circuit current density:\n    22.69 ± 0.26 mA/cm²\n    fill factor:\n    79.06 ± 2.03%\n    power conversion efficiency:\n    21.68 ± 0.75%\n    integrated current density from EQE:\n    N/A\n    stability:\n    thermal stability:\n    atmosphere:\n    Nitrogen\n    condition:\n    85°C\n    aging time:\n    500 h\n    degradation percentage:\n    N/A\n    photostability:\n    atmosphere:\n    N/A\n    condition:\n    N/A\n    aging time:\n    N/A\n    degradation percentage:\n    N/A\n    operational stability:\n    atmosphere:\n    N/A\n    condition:\n    N/A\n    aging time:\n    N/A\n    degradation percentage:\n    N/A\n    humidity stability:\n    atmosphere:\n    N/A\n    condition:\n    N/A\n    aging time:\n    N/A\n    degradation percentage:\n    N/A\n    storage stability:\n    atmosphere:\n    Nitrogen\n    condition:\n    Shelf storage\n    aging time:\n    2000 h\n    degradation percentage:\n    N/A\n  - device name:\n    PA (FS)\n    device structure:\n    N/A\n    photovoltaic parameters:\n    forward scan:\n    open circuit voltage:\n    1.215 V\n    short circuit current density:\n    22.91 mA/cm²\n    fill factor:\n    80.08%\n    power conversion efficiency:\n    22.28%\n    reverse scan:\n    open circuit voltage:\n    1.227 V\n    short circuit current density:\n    23.02 mA/cm²\n    fill factor:\n    82.51%\n    power conversion efficiency:\n    23.30%\n    average scan values:\n    open circuit voltage:\n    1.216 ± 0.008 V\n    short circuit current density:\n    22.90 ± 0.20 mA/cm²\n    fill factor:\n    80.70 ± 0.86%\n    power conversion efficiency:\n    22.46 ± 0.65%\n    integrated current density from EQE:\n    N/A\n    stability:\n    thermal stability:\n    atmosphere:\n    Nitrogen\n    condition:\n    85°C\n    aging time:\n    500 h\n    degradation percentage:\n    35%\n    photostability:\n    atmosphere:\n    N/A\n    condition:\n    N/A\n    aging time:\n    N/A\n    degradation percentage:\n    N/A\n    operational stability:\n    atmosphere:\n    N/A\n    condition:\n    N/A\n    aging time:\n    N/A\n    degradation percentage:\n    N/A\n    humidity stability:\n    atmosphere:\n    N/A\n    condition:\n    N/A\n    aging time:\n    N/A\n    degradation percentage:\n    N/A\n    storage stability:\n    atmosphere:\n    Nitrogen\n    condition:\n    Shelf storage\n    aging time:\n    2000 h\n    degradation percentage:\n    N/A", "DOI: 10.1016_j.nanoen.2024.110634\n\nMolecule Synthesis Detalis:\n  N/A\n\nSelf-Assembled Monolayer(Sam) Molecular Property:\n  molecule name:\n    AL18 aluminate coupling agent\n  HOMO (eV):\n    N/A\n  LUMO (eV):\n    N/A\n  Dipole moment (Debye):\n    N/A\n\nPerovskite Layer Property:\n  composition:\n    N/A\n  bandgap:\n    N/A\n  Photoluminescence (PL) peak position:\n    N/A\n  valence band maximum:\n    -5.40 eV\n  conduction band minimum:\n    N/A\n\nDevice Fabrication Process:\n  device structure:\n    inverted structure of ITO/NiOx/SAM/Perovskite/PCBM/Bphen/Ag\n  device type:\n    N/A\n  substrate type:\n    ITO glass\n  Metal oxide layer:\n    composition:\n      NiOx\n    additive:\n      N/A\n    additive concentration:\n      N/A\n    preparation method:\n      spin-coating\n    solvent used:\n      deionized water\n    precursor concentration:\n      20 mg/mL\n    spin coating speed:\n      3000 rpm\n    spin coating time:\n      30 s\n    annealing time:\n      15 min\n    annealing temperature:\n      120°C\n    thickness:\n      N/A\n  self assembled monolayer:\n    composition:\n      AL18\n    additive:\n      N/A\n    additive concentration:\n      N/A\n    preparation method:\n      spin-coating\n    solvent used:\n      ethanol\n    precursor concentration:\n      2 mg/mL\n    spin coating speed:\n      3000 rpm\n    spin coating time:\n      30 s\n    annealing temperature:\n      120°C\n    annealing time:\n      5 min\n    thickness:\n      N/A\n  bottom interface layer:\n    composition:\n      N/A\n    additive:\n      N/A\n    additive concentration:\n      N/A\n    preparation method:\n      N/A\n    solvent used:\n      N/A\n    precursor concentration:\n      N/A\n    spin coating speed:\n      N/A\n    spin coating time:\n      N/A\n    annealing temperature:\n      N/A\n    annealing time:\n      N/A\n    thickness:\n      N/A\n  perovskite layer:\n    composition:\n      FA0.83Cs0.07MA0.13PbI2.90Br0.13\n    additive:\n      PBAI\n    additive concentration:\n      2 mg/mL\n    preparation method:\n      one-step spin coating\n    solvent used:\n      DMF:NMP\n    precursor concentration:\n      N/A\n    spin coating speed:\n      7000 rpm\n    spin coating time:\n      30 s\n    antisolvent:\n      2-butanol\n    annealing time:\n      30 min\n    annealing temperature:\n      100°C\n    thickness:\n      N/A\n  top interface layer:\n    composition:\n      N/A\n    additive:\n      N/A\n    additive concentration:\n      N/A\n    preparation method:\n      N/A\n    solvent used:\n      N/A\n    precursor concentration:\n      N/A\n    spin coating speed:\n      N/A\n    spin coating time:\n      N/A\n    annealing time:\n      N/A\n    annealing temperature:\n      N/A\n    thickness:\n      N/A\n  top charge transport layer:\n    composition:\n      PCBM\n    additive:\n      N/A\n    additive concentration:\n      N/A\n    preparation method:\n      spin-coating\n    solvent used:\n      N/A\n    precursor concentration:\n      20 mg/mL\n    spin coating speed:\n      1500 rpm\n    spin coating time:\n      60 s\n    annealing time:\n      N/A\n    annealing temperature:\n      N/A\n    thickness:\n      N/A\n  charge
